Repository: openmsi/openmsimodel

# openmsimodel
[! [PyPI](https://img.shields.io/pypi/v/openmsimodel)](https://pypi.org/project/openmsimodel/) [License](https://img.shields.io/github/license/openmsi/openmsimodel) 
OpenMSIModel uses the GEMD (Graphical Expression of Material Data) format to interact with generalized laboratory, analysis, and computational materials data.
It allows to structure real scientific workflows into meaningful data structures, model them in graph and relational databases, explore on interactive graphical interfaces, and build long-term, shareable assets stores.

Available on PyPI at https://pypi.org/project/openmsimodel and GitHub at https://github.com/openmsi/openmsimodel

File: examples/birdshot/output/AAB/structured/AAB05/VAM/A/thin_jsons/MeasurementRun_SRJT charact. for AAB05_48132a49-4ca4-456d-af87-75de4bcba8fb_.json
{
   "conditions": [],
   "file_links": [],
   "material": {
      "id": "fefef733-45ef-4395-9f26-e296966580ab",
      "scope": "auto",
      "type": "link_by_uid"
   },
   "name": "SRJT charact. for AAB05",
   "notes": null,
   "parameters": [],
   "properties": [
      {
         "file_links": [],
         "name": "Strain Rate Sensitivity Exponent",
         "notes": "",
         "origin": "measured",
         "template": null,
         "type": "property",
         "value": {
            "nominal": 0.0069813905917777,
            "type": "nominal_real",
            "units": "dimensionless"
         }
      },
      {
         "file_links": [],
         "name": "Strain Rate Sensitivity Exponent Std. Dev.",
         "notes": "",
         "origin": "measured",
         "template": null,
         "type": "property",
         "value": {
            "nominal": 0.0029629497167777,
            "type": "nominal_real",
            "units": "dimensionless"
         }
      },
      {
         "file_links": [],
         "name": "Avg. Raw Hardness (Gpa)",
         "notes": "",
         "origin": "measured",
         "template": null,
         "type": "property",
         "value": {
            "nominal": 2.54666666666667,
            "type": "nominal_real",
            "units": "gigapascal"
         }
      },
      {
         "file_links": [],
         "name": "Avg. Raw Modulus (Gpa)",
         "notes": "",
         "origin": "measured",
         "template": null,
         "type": "property",
         "value": {
            "nominal": 217.711111111111,
            "type": "nominal_real",
            "units": "gigapascal"
         }
      },
      {
         "file_links": [],
         "name": "Avg. Pile-up Ratio",
         "notes": "",
         "origin": "measured",
         "template": null,
         "type": "property",
         "value": {
            "nominal": 92.3420777777778,
            "type": "nominal_real",
            "units": "dimensionless"
         }
      },
      {
         "file_links": [],
         "name": "Avg. Corrected Hardness (Gpa)",
         "notes": "",
         "origin": "measured",
         "template": null,
         "type": "property",
         "value": {
            "nominal": 2.35156287111111,
            "type": "nominal_real",
            "units": "gigapascal"
         }
      },
      {
         "file_links": [],
         "name": "Avg. Corrected Modulus (Gpa)",
         "notes": "",
         "origin": "measured",
         "template": null,
         "type": "property",
         "value": {
            "nominal": 201.0539331,
            "type": "nominal_real",
            "units": "gigapascal"
         }
      }
   ],
   "source": null,
   "spec": {
      "id": "bd95e05a-9dee-4297-b1c1-747a5c2de298",
      "scope": "auto",
      "type": "link_by_uid"
   },
   "tags": [
      "composition_id::AAB05",
      "batch::A",
      "fabrication_method::VAM"
   ],
   "type": "measurement_run",
   "uids": {
      "auto": "48132a49-4ca4-456d-af87-75de4bcba8fb"
   }
}

File: examples/birdshot/output/AAB/structured/AAB05/VAM/A/thin_jsons/MeasurementRun_SRJT charact. for AAB05_b316fe42-3d39-4552-8eca-4b72a99890a1_.json
{
   "conditions": [],
   "file_links": [],
   "material": {
      "id": "022fa355-f4d8-410b-bcd8-16ad006e3a56",
      "scope": "auto",
      "type": "link_by_uid"
   },
   "name": "SRJT charact. for AAB05",
   "notes": null,
   "parameters": [],
   "properties": [
      {
         "file_links": [],
         "name": "Strain Rate Sensitivity Exponent",
         "notes": "",
         "origin": "measured",
         "template": null,
         "type": "property",
         "value": {
            "nominal": 0.0069813905917777,
            "type": "nominal_real",
            "units": "dimensionless"
         }
      },
      {
         "file_links": [],
         "name": "Strain Rate Sensitivity Exponent Std. Dev.",
         "notes": "",
         "origin": "measured",
         "template": null,
         "type": "property",
         "value": {
            "nominal": 0.0029629497167777,
            "type": "nominal_real",
            "units": "dimensionless"
         }
      },
      {
         "file_links": [],
         "name": "Avg. Raw Hardness (Gpa)",
         "notes": "",
         "origin": "measured",
         "template": null,
         "type": "property",
         "value": {
            "nominal": 2.54666666666667,
            "type": "nominal_real",
            "units": "gigapascal"
         }
      },
      {
         "file_links": [],
         "name": "Avg. Raw Modulus (Gpa)",
         "notes": "",
         "origin": "measured",
         "template": null,
         "type": "property",
         "value": {
            "nominal": 217.711111111111,
            "type": "nominal_real",
            "units": "gigapascal"
         }
      },
      {
         "file_links": [],
         "name": "Avg. Pile-up Ratio",
         "notes": "",
         "origin": "measured",
         "template": null,
         "type": "property",
         "value": {
            "nominal": 92.3420777777778,
            "type": "nominal_real",
            "units": "dimensionless"
         }
      },
      {
         "file_links": [],
         "name": "Avg. Corrected Hardness (Gpa)",
         "notes": "",
         "origin": "measured",
         "template": null,
         "type": "property",
         "value": {
            "nominal": 2.35156287111111,
            "type": "nominal_real",
            "units": "gigapascal"
         }
      },
      {
         "file_links": [],
         "name": "Avg. Corrected Modulus (Gpa)",
         "notes": "",
         "origin": "measured",
         "template": null,
         "type": "property",
         "value": {
            "nominal": 201.0539331,
            "type": "nominal_real",
            "units": "gigapascal"
         }
      }
   ],
   "source": null,
   "spec": {
      "id": "4f21eac6-646e-4617-a65b-6bbb3e5edbdf",
      "scope": "auto",
      "type": "link_by_uid"
   },
   "tags": [
      "composition_id::AAB05",
      "batch::A",
      "fabrication_method::VAM"
   ],
   "type": "measurement_run",
   "uids": {
      "auto": "b316fe42-3d39-4552-8eca-4b72a99890a1"
   }
}

File: examples/birdshot/output/AAB/structured/AAB06/VAM/A/thin_jsons/MeasurementRun_SRJT charact. for AAB06_d10c2a2e-18ca-43ca-b9d4-421ed872d048_.json
{
   "conditions": [],
   "file_links": [],
   "material": {
      "id": "5437ecff-70c6-4cb0-9da1-326ee20dc7e4",
      "scope": "auto",
      "type": "link_by_uid"
   },
   "name": "SRJT charact. for AAB06",
   "notes": null,
   "parameters": [],
   "properties": [
      {
         "file_links": [],
         "name": "Strain Rate Sensitivity Exponent",
         "notes": "",
         "origin": "measured",
         "template": null,
         "type": "property",
         "value": {
            "nominal": 0.007517168866,
            "type": "nominal_real",
            "units": "dimensionless"
         }
      },
      {
         "file_links": [],
         "name": "Strain Rate Sensitivity Exponent Std. Dev.",
         "notes": "",
         "origin": "measured",
         "template": null,
         "type": "property",
         "value": {
            "nominal": 0.0014208863716111,
            "type": "nominal_real",
            "units": "dimensionless"
         }
      },
      {
         "file_links": [],
         "name": "Avg. Raw Hardness (Gpa)",
         "notes": "",
         "origin": "measured",
         "template": null,
         "type": "property",
         "value": {
            "nominal": 2.83555555555556,
            "type": "nominal_real",
            "units": "gigapascal"
         }
      },
      {
         "file_links": [],
         "name": "Avg. Raw Modulus (Gpa)",
         "notes": "",
         "origin": "measured",
         "template": null,
         "type": "property",
         "value": {
            "nominal": 225.3,
            "type": "nominal_real",
            "units": "gigapascal"
         }
      },
      {
         "file_links": [],
         "name": "Avg. Pile-up Ratio",
         "notes": "",
         "origin": "measured",
         "template": null,
         "type": "property",
         "value": {
            "nominal": 91.6385222222222,
            "type": "nominal_real",
            "units": "dimensionless"
         }
      },
      {
         "file_links": [],
         "name": "Avg. Corrected Hardness (Gpa)",
         "notes": "",
         "origin": "measured",
         "template": null,
         "type": "property",
         "value": {
            "nominal": 2.59816324444444,
            "type": "nominal_real",
            "units": "gigapascal"
         }
      },
      {
         "file_links": [],
         "name": "Avg. Corrected Modulus (Gpa)",
         "notes": "",
         "origin": "measured",
         "template": null,
         "type": "property",
         "value": {
            "nominal": 206.427370811111,
            "type": "nominal_real",
            "units": "gigapascal"
         }
      }
   ],
   "source": null,
   "spec": {
      "id": "f2f2327d-f227-4b44-84d3-465062da4af7",
      "scope": "auto",
      "type": "link_by_uid"
   },
   "tags": [
      "composition_id::AAB06",
      "batch::A",
      "fabrication_method::VAM"
   ],
   "type": "measurement_run",
   "uids": {
      "auto": "d10c2a2e-18ca-43ca-b9d4-421ed872d048"
   }
}

File: examples/birdshot/output/AAB/structured/AAB06/VAM/A/thin_jsons/MeasurementRun_SRJT charact. for AAB06_d9d20f3e-2679-456a-a3da-6fb92bbc97bd_.json
{
   "conditions": [],
   "file_links": [],
   "material": {
      "id": "149da7dc-2e7f-41bd-b8ec-ba714226cfb1",
      "scope": "auto",
      "type": "link_by_uid"
   },
   "name": "SRJT charact. for AAB06",
   "notes": null,
   "parameters": [],
   "properties": [
      {
         "file_links": [],
         "name": "Strain Rate Sensitivity Exponent",
         "notes": "",
         "origin": "measured",
         "template": null,
         "type": "property",
         "value": {
            "nominal": 0.007517168866,
            "type": "nominal_real",
            "units": "dimensionless"
         }
      },
      {
         "file_links": [],
         "name": "Strain Rate Sensitivity Exponent Std. Dev.",
         "notes": "",
         "origin": "measured",
         "template": null,
         "type": "property",
         "value": {
            "nominal": 0.0014208863716111,
            "type": "nominal_real",
            "units": "dimensionless"
         }
      },
      {
         "file_links": [],
         "name": "Avg. Raw Hardness (Gpa)",
         "notes": "",
         "origin": "measured",
         "template": null,
         "type": "property",
         "value": {
            "nominal": 2.83555555555556,
            "type": "nominal_real",
            "units": "gigapascal"
         }
      },
      {
         "file_links": [],
         "name": "Avg. Raw Modulus (Gpa)",
         "notes": "",
         "origin": "measured",
         "template": null,
         "type": "property",
         "value": {
            "nominal": 225.3,
            "type": "nominal_real",
            "units": "gigapascal"
         }
      },
      {
         "file_links": [],
         "name": "Avg. Pile-up Ratio",
         "notes": "",
         "origin": "measured",
         "template": null,
         "type": "property",
         "value": {
            "nominal": 91.6385222222222,
            "type": "nominal_real",
            "units": "dimensionless"
         }
      },
      {
         "file_links": [],
         "name": "Avg. Corrected Hardness (Gpa)",
         "notes": "",
         "origin": "measured",
         "template": null,
         "type": "property",
         "value": {
            "nominal": 2.59816324444444,
            "type": "nominal_real",
            "units": "gigapascal"
         }
      },
      {
         "file_links": [],
         "name": "Avg. Corrected Modulus (Gpa)",
         "notes": "",
         "origin": "measured",
         "template": null,
         "type": "property",
         "value": {
            "nominal": 206.427370811111,
            "type": "nominal_real",
            "units": "gigapascal"
         }
      }
   ],
   "source": null,
   "spec": {
      "id": "4151b6e1-f26a-46b5-9b95-317944f5ffc7",
      "scope": "auto",
      "type": "link_by_uid"
   },
   "tags": [
      "composition_id::AAB06",
      "batch::A",
      "fabrication_method::VAM"
   ],
   "type": "measurement_run",
   "uids": {
      "auto": "d9d20f3e-2679-456a-a3da-6fb92bbc97bd"
   }
}

File: examples/birdshot/output/AAB/structured/AAB06/VAM/A/thin_jsons/MeasurementRun_SRJT charact. for AAB06_fe2cee8e-8670-4c9f-b533-a083217fcef2_.json
{
   "conditions": [],
   "file_links": [],
   "material": {
      "id": "9dd780dd-5df5-41cf-8736-2d332c879b29",
      "scope": "auto",
      "type": "link_by_uid"
   },
   "name": "SRJT charact. for AAB06",
   "notes": null,
   "parameters": [],
   "properties": [
      {
         "file_links": [],
         "name": "Strain Rate Sensitivity Exponent",
         "notes": "",
         "origin": "measured",
         "template": null,
         "type": "property",
         "value": {
            "nominal": 0.007517168866,
            "type": "nominal_real",
            "units": "dimensionless"
         }
      },
      {
         "file_links": [],
         "name": "Strain Rate Sensitivity Exponent Std. Dev.",
         "notes": "",
         "origin": "measured",
         "template": null,
         "type": "property",
         "value": {
            "nominal": 0.0014208863716111,
            "type": "nominal_real",
            "units": "dimensionless"
         }
      },
      {
         "file_links": [],
         "name": "Avg. Raw Hardness (Gpa)",
         "notes": "",
         "origin": "measured",
         "template": null,
         "type": "property",
         "value": {
            "nominal": 2.83555555555556,
            "type": "nominal_real",
            "units": "gigapascal"
         }
      },
      {
         "file_links": [],
         "name": "Avg. Raw Modulus (Gpa)",
         "notes": "",
         "origin": "measured",
         "template": null,
         "type": "property",
         "value": {
            "nominal": 225.3,
            "type": "nominal_real",
            "units": "gigapascal"
         }
      },
      {
         "file_links": [],
         "name": "Avg. Pile-up Ratio",
         "notes": "",
         "origin": "measured",
         "template": null,
         "type": "property",
         "value": {
            "nominal": 91.6385222222222,
            "type": "nominal_real",
            "units": "dimensionless"
         }
      },
      {
         "file_links": [],
         "name": "Avg. Corrected Hardness (Gpa)",
         "notes": "",
         "origin": "measured",
         "template": null,
         "type": "property",
         "value": {
            "nominal": 2.59816324444444,
            "type": "nominal_real",
            "units": "gigapascal"
         }
      },
      {
         "file_links": [],
         "name": "Avg. Corrected Modulus (Gpa)",
         "notes": "",
         "origin": "measured",
         "template": null,
         "type": "property",
         "value": {
            "nominal": 206.427370811111,
            "type": "nominal_real",
            "units": "gigapascal"
         }
      }
   ],
   "source": null,
   "spec": {
      "id": "ce78f4d0-f97b-47df-8cd6-2517b7e5bee0",
      "scope": "auto",
      "type": "link_by_uid"
   },
   "tags": [
      "composition_id::AAB06",
      "batch::A",
      "fabrication_method::VAM"
   ],
   "type": "measurement_run",
   "uids": {
      "auto": "fe2cee8e-8670-4c9f-b533-a083217fcef2"
   }
}

File: examples/birdshot/output/AAB/structured/AAB07/VAM/A/thin_jsons/MeasurementRun_SRJT charact. for AAB07_20c08008-6609-464b-bea3-8ff75ad36a0a_.json
{
   "conditions": [],
   "file_links": [],
   "material": {
      "id": "3dc10d41-d950-458c-83fe-5c39dd0c51d3",
      "scope": "auto",
      "type": "link_by_uid"
   },
   "name": "SRJT charact. for AAB07",
   "notes": null,
   "parameters": [],
   "properties": [
      {
         "file_links": [],
         "name": "Strain Rate Sensitivity Exponent",
         "notes": "",
         "origin": "measured",
         "template": null,
         "type": "property",
         "value": {
            "nominal": 0.0077849164444444,
            "type": "nominal_real",
            "units": "dimensionless"
         }
      },
      {
         "file_links": [],
         "name": "Strain Rate Sensitivity Exponent Std. Dev.",
         "notes": "",
         "origin": "measured",
         "template": null,
         "type": "property",
         "value": {
            "nominal": 0.0021971232222222,
            "type": "nominal_real",
            "units": "dimensionless"
         }
      },
      {
         "file_links": [],
         "name": "Avg. Raw Hardness (Gpa)",
         "notes": "",
         "origin": "measured",
         "template": null,
         "type": "property",
         "value": {
            "nominal": 2.97444444444444,
            "type": "nominal_real",
            "units": "gigapascal"
         }
      },
      {
         "file_links": [],
         "name": "Avg. Raw Modulus (Gpa)",
         "notes": "",
         "origin": "measured",
         "template": null,
         "type": "property",
         "value": {
            "nominal": 213.755555555556,
            "type": "nominal_real",
            "units": "gigapascal"
         }
      },
      {
         "file_links": [],
         "name": "Avg. Pile-up Ratio",
         "notes": "",
         "origin": "measured",
         "template": null,
         "type": "property",
         "value": {
            "nominal": 93.3295,
            "type": "nominal_real",
            "units": "dimensionless"
         }
      },
      {
         "file_links": [],
         "name": "Avg. Corrected Hardness (Gpa)",
         "notes": "",
         "origin": "measured",
         "template": null,
         "type": "property",
         "value": {
            "nominal": 2.77619042777778,
            "type": "nominal_real",
            "units": "gigapascal"
         }
      },
      {
         "file_links": [],
         "name": "Avg. Corrected Modulus (Gpa)",
         "notes": "",
         "origin": "measured",
         "template": null,
         "type": "property",
         "value": {
            "nominal": 199.4220926,
            "type": "nominal_real",
            "units": "gigapascal"
         }
      }
   ],
   "source": null,
   "spec": {
      "id": "d4aca778-b0ce-4cd1-8bec-0d28b45d8239",
      "scope": "auto",
      "type": "link_by_uid"
   },
   "tags": [
      "composition_id::AAB07",
      "batch::A",
      "fabrication_method::VAM"
   ],
   "type": "measurement_run",
   "uids": {
      "auto": "20c08008-6609-464b-bea3-8ff75ad36a0a"
   }
}

File: examples/birdshot/output/AAB/structured/AAB07/VAM/A/thin_jsons/MeasurementRun_SRJT charact. for AAB07_53e91d0d-1a6e-4b15-8f95-122255451955_.json
{
   "conditions": [],
   "file_links": [],
   "material": {
      "id": "39afd1d8-71cd-4242-a8ed-25049384aebd",
      "scope": "auto",
      "type": "link_by_uid"
   },
   "name": "SRJT charact. for AAB07",
   "notes": null,
   "parameters": [],
   "properties": [
      {
         "file_links": [],
         "name": "Strain Rate Sensitivity Exponent",
         "notes": "",
         "origin": "measured",
         "template": null,
         "type": "property",
         "value": {
            "nominal": 0.0077849164444444,
            "type": "nominal_real",
            "units": "dimensionless"
         }
      },
      {
         "file_links": [],
         "name": "Strain Rate Sensitivity Exponent Std. Dev.",
         "notes": "",
         "origin": "measured",
         "template": null,
         "type": "property",
         "value": {
            "nominal": 0.0021971232222222,
            "type": "nominal_real",
            "units": "dimensionless"
         }
      },
      {
         "file_links": [],
         "name": "Avg. Raw Hardness (Gpa)",
         "notes": "",
         "origin": "measured",
         "template": null,
         "type": "property",
         "value": {
            "nominal": 2.97444444444444,
            "type": "nominal_real",
            "units": "gigapascal"
         }
      },
      {
         "file_links": [],
         "name": "Avg. Raw Modulus (Gpa)",
         "notes": "",
         "origin": "measured",
         "template": null,
         "type": "property",
         "value": {
            "nominal": 213.755555555556,
            "type": "nominal_real",
            "units": "gigapascal"
         }
      },
      {
         "file_links": [],
         "name": "Avg. Pile-up Ratio",
         "notes": "",
         "origin": "measured",
         "template": null,
         "type": "property",
         "value": {
            "nominal": 93.3295,
            "type": "nominal_real",
            "units": "dimensionless"
         }
      },
      {
         "file_links": [],
         "name": "Avg. Corrected Hardness (Gpa)",
         "notes": "",
         "origin": "measured",
         "template": null,
         "type": "property",
         "value": {
            "nominal": 2.77619042777778,
            "type": "nominal_real",
            "units": "gigapascal"
         }
      },
      {
         "file_links": [],
         "name": "Avg. Corrected Modulus (Gpa)",
         "notes": "",
         "origin": "measured",
         "template": null,
         "type": "property",
         "value": {
            "nominal": 199.4220926,
            "type": "nominal_real",
            "units": "gigapascal"
         }
      }
   ],
   "source": null,
   "spec": {
      "id": "ac938add-0475-40a4-a896-4b2bc8e5d3fc",
      "scope": "auto",
      "type": "link_by_uid"
   },
   "tags": [
      "composition_id::AAB07",
      "batch::A",
      "fabrication_method::VAM"
   ],
   "type": "measurement_run",
   "uids": {
      "auto": "53e91d0d-1a6e-4b15-8f95-122255451955"
   }
}

File: examples/birdshot/output/AAB/structured/AAB07/VAM/A/thin_jsons/MeasurementRun_SRJT charact. for AAB07_e833f729-5208-479f-933d-58d60460f180_.json
{
   "conditions": [],
   "file_links": [],
   "material": {
      "id": "a59b04cd-81d9-469c-b4a8-f6a311d45767",
      "scope": "auto",
      "type": "link_by_uid"
   },
   "name": "SRJT charact. for AAB07",
   "notes": null,
   "parameters": [],
   "properties": [
      {
         "file_links": [],
         "name": "Strain Rate Sensitivity Exponent",
         "notes": "",
         "origin": "measured",
         "template": null,
         "type": "property",
         "value": {
            "nominal": 0.0077849164444444,
            "type": "nominal_real",
            "units": "dimensionless"
         }
      },
      {
         "file_links": [],
         "name": "Strain Rate Sensitivity Exponent Std. Dev.",
         "notes": "",
         "origin": "measured",
         "template": null,
         "type": "property",
         "value": {
            "nominal": 0.0021971232222222,
            "type": "nominal_real",
            "units": "dimensionless"
         }
      },
      {
         "file_links": [],
         "name": "Avg. Raw Hardness (Gpa)",
         "notes": "",
         "origin": "measured",
         "template": null,
         "type": "property",
         "value": {
            "nominal": 2.97444444444444,
            "type": "nominal_real",
            "units": "gigapascal"
         }
      },
      {
         "file_links": [],
         "name": "Avg. Raw Modulus (Gpa)",
         "notes": "",
         "origin": "measured",
         "template": null,
         "type": "property",
         "value": {
            "nominal": 213.755555555556,
            "type": "nominal_real",
            "units": "gigapascal"
         }
      },
      {
         "file_links": [],
         "name": "Avg. Pile-up Ratio",
         "notes": "",
         "origin": "measured",
         "template": null,
         "type": "property",
         "value": {
            "nominal": 93.3295,
            "type": "nominal_real",
            "units": "dimensionless"
         }
      },
      {
         "file_links": [],
         "name": "Avg. Corrected Hardness (Gpa)",
         "notes": "",
         "origin": "measured",
         "template": null,
         "type": "property",
         "value": {
            "nominal": 2.77619042777778,
            "type": "nominal_real",
            "units": "gigapascal"
         }
      },
      {
         "file_links": [],
         "name": "Avg. Corrected Modulus (Gpa)",
         "notes": "",
         "origin": "measured",
         "template": null,
         "type": "property",
         "value": {
            "nominal": 199.4220926,
            "type": "nominal_real",
            "units": "gigapascal"
         }
      }
   ],
   "source": null,
   "spec": {
      "id": "97a4c282-378f-4c6d-b57e-0905cff77fb4",
      "scope": "auto",
      "type": "link_by_uid"
   },
   "tags": [
      "composition_id::AAB07",
      "batch::A",
      "fabrication_method::VAM"
   ],
   "type": "measurement_run",
   "uids": {
      "auto": "e833f729-5208-479f-933d-58d60460f180"
   }
}

File: examples/birdshot/output/AAB/structured/AAB08/VAM/A/thin_jsons/MeasurementRun_SRJT charact. for AAB08_8a00c366-9c56-4461-8caf-3086c09fb120_.json
{
   "conditions": [],
   "file_links": [],
   "material": {
      "id": "16a7fb18-6200-46f7-9187-80043791eaa1",
      "scope": "auto",
      "type": "link_by_uid"
   },
   "name": "SRJT charact. for AAB08",
   "notes": null,
   "parameters": [],
   "properties": [
      {
         "file_links": [],
         "name": "Strain Rate Sensitivity Exponent",
         "notes": "",
         "origin": "measured",
         "template": null,
         "type": "property",
         "value": {
            "nominal": 0.0064208313941111,
            "type": "nominal_real",
            "units": "dimensionless"
         }
      },
      {
         "file_links": [],
         "name": "Strain Rate Sensitivity Exponent Std. Dev.",
         "notes": "",
         "origin": "measured",
         "template": null,
         "type": "property",
         "value": {
            "nominal": 0.0010098574799777,
            "type": "nominal_real",
            "units": "dimensionless"
         }
      },
      {
         "file_links": [],
         "name": "Avg. Raw Hardness (Gpa)",
         "notes": "",
         "origin": "measured",
         "template": null,
         "type": "property",
         "value": {
            "nominal": 2.31111111111111,
            "type": "nominal_real",
            "units": "gigapascal"
         }
      },
      {
         "file_links": [],
         "name": "Avg. Raw Modulus (Gpa)",
         "notes": "",
         "origin": "measured",
         "template": null,
         "type": "property",
         "value": {
            "nominal": 185.777777777778,
            "type": "nominal_real",
            "units": "gigapascal"
         }
      },
      {
         "file_links": [],
         "name": "Avg. Pile-up Ratio",
         "notes": "",
         "origin": "measured",
         "template": null,
         "type": "property",
         "value": {
            "nominal": 91.2431888888889,
            "type": "nominal_real",
            "units": "dimensionless"
         }
      },
      {
         "file_links": [],
         "name": "Avg. Corrected Hardness (Gpa)",
         "notes": "",
         "origin": "measured",
         "template": null,
         "type": "property",
         "value": {
            "nominal": 2.10971726222222,
            "type": "nominal_real",
            "units": "gigapascal"
         }
      },
      {
         "file_links": [],
         "name": "Avg. Corrected Modulus (Gpa)",
         "notes": "",
         "origin": "measured",
         "template": null,
         "type": "property",
         "value": {
            "nominal": 169.544739755556,
            "type": "nominal_real",
            "units": "gigapascal"
         }
      }
   ],
   "source": null,
   "spec": {
      "id": "9752ca9c-edb6-44bd-b141-1869d6294235",
      "scope": "auto",
      "type": "link_by_uid"
   },
   "tags": [
      "composition_id::AAB08",
      "batch::A",
      "fabrication_method::VAM"
   ],
   "type": "measurement_run",
   "uids": {
      "auto": "8a00c366-9c56-4461-8caf-3086c09fb120"
   }
}

File: examples/birdshot/output/AAB/structured/AAB08/VAM/A/thin_jsons/MeasurementRun_SRJT charact. for AAB08_ae867715-33fa-49e8-bf29-e095a3efdd95_.json
{
   "conditions": [],
   "file_links": [],
   "material": {
      "id": "b238eff5-e95a-4750-8c5a-8bd5096874b3",
      "scope": "auto",
      "type": "link_by_uid"
   },
   "name": "SRJT charact. for AAB08",
   "notes": null,
   "parameters": [],
   "properties": [
      {
         "file_links": [],
         "name": "Strain Rate Sensitivity Exponent",
         "notes": "",
         "origin": "measured",
         "template": null,
         "type": "property",
         "value": {
            "nominal": 0.0064208313941111,
            "type": "nominal_real",
            "units": "dimensionless"
         }
      },
      {
         "file_links": [],
         "name": "Strain Rate Sensitivity Exponent Std. Dev.",
         "notes": "",
         "origin": "measured",
         "template": null,
         "type": "property",
         "value": {
            "nominal": 0.0010098574799777,
            "type": "nominal_real",
            "units": "dimensionless"
         }
      },
      {
         "file_links": [],
         "name": "Avg. Raw Hardness (Gpa)",
         "notes": "",
         "origin": "measured",
         "template": null,
         "type": "property",
         "value": {
            "nominal": 2.31111111111111,
            "type": "nominal_real",
            "units": "gigapascal"
         }
      },
      {
         "file_links": [],
         "name": "Avg. Raw Modulus (Gpa)",
         "notes": "",
         "origin": "measured",
         "template": null,
         "type": "property",
         "value": {
            "nominal": 185.777777777778,
            "type": "nominal_real",
            "units": "gigapascal"
         }
      },
      {
         "file_links": [],
         "name": "Avg. Pile-up Ratio",
         "notes": "",
         "origin": "measured",
         "template": null,
         "type": "property",
         "value": {
            "nominal": 91.2431888888889,
            "type": "nominal_real",
            "units": "dimensionless"
         }
      },
      {
         "file_links": [],
         "name": "Avg. Corrected Hardness (Gpa)",
         "notes": "",
         "origin": "measured",
         "template": null,
         "type": "property",
         "value": {
            "nominal": 2.10971726222222,
            "type": "nominal_real",
            "units": "gigapascal"
         }
      },
      {
         "file_links": [],
         "name": "Avg. Corrected Modulus (Gpa)",
         "notes": "",
         "origin": "measured",
         "template": null,
         "type": "property",
         "value": {
            "nominal": 169.544739755556,
            "type": "nominal_real",
            "units": "gigapascal"
         }
      }
   ],
   "source": null,
   "spec": {
      "id": "c9d54d66-093f-4449-9b02-d250a14d2d52",
      "scope": "auto",
      "type": "link_by_uid"
   },
   "tags": [
      "composition_id::AAB08",
      "batch::A",
      "fabrication_method::VAM"
   ],
   "type": "measurement_run",
   "uids": {
      "auto": "ae867715-33fa-49e8-bf29-e095a3efdd95"
   }
}

File: examples/birdshot/output/AAB/structured/AAB08/VAM/A/thin_jsons/MeasurementRun_SRJT charact. for AAB08_f18a35ba-fc66-4e92-abcb-a09362f34e8d_.json
{
   "conditions": [],
   "file_links": [],
   "material": {
      "id": "48a66e17-5512-4e7d-beee-7f8e2bc02167",
      "scope": "auto",
      "type": "link_by_uid"
   },
   "name": "SRJT charact. for AAB08",
   "notes": null,
   "parameters": [],
   "properties": [
      {
         "file_links": [],
         "name": "Strain Rate Sensitivity Exponent",
         "notes": "",
         "origin": "measured",
         "template": null,
         "type": "property",
         "value": {
            "nominal": 0.0064208313941111,
            "type": "nominal_real",
            "units": "dimensionless"
         }
      },
      {
         "file_links": [],
         "name": "Strain Rate Sensitivity Exponent Std. Dev.",
         "notes": "",
         "origin": "measured",
         "template": null,
         "type": "property",
         "value": {
            "nominal": 0.0010098574799777,
            "type": "nominal_real",
            "units": "dimensionless"
         }
      },
      {
         "file_links": [],
         "name": "Avg. Raw Hardness (Gpa)",
         "notes": "",
         "origin": "measured",
         "template": null,
         "type": "property",
         "value": {
            "nominal": 2.31111111111111,
            "type": "nominal_real",
            "units": "gigapascal"
         }
      },
      {
         "file_links": [],
         "name": "Avg. Raw Modulus (Gpa)",
         "notes": "",
         "origin": "measured",
         "template": null,
         "type": "property",
         "value": {
            "nominal": 185.777777777778,
            "type": "nominal_real",
            "units": "gigapascal"
         }
      },
      {
         "file_links": [],
         "name": "Avg. Pile-up Ratio",
         "notes": "",
         "origin": "measured",
         "template": null,
         "type": "property",
         "value": {
            "nominal": 91.2431888888889,
            "type": "nominal_real",
            "units": "dimensionless"
         }
      },
      {
         "file_links": [],
         "name": "Avg. Corrected Hardness (Gpa)",
         "notes": "",
         "origin": "measured",
         "template": null,
         "type": "property",
         "value": {
            "nominal": 2.10971726222222,
            "type": "nominal_real",
            "units": "gigapascal"
         }
      },
      {
         "file_links": [],
         "name": "Avg. Corrected Modulus (Gpa)",
         "notes": "",
         "origin": "measured",
         "template": null,
         "type": "property",
         "value": {
            "nominal": 169.544739755556,
            "type": "nominal_real",
            "units": "gigapascal"
         }
      }
   ],
   "source": null,
   "spec": {
      "id": "428f3585-fdfd-49c6-bc17-1fc786d0be46",
      "scope": "auto",
      "type": "link_by_uid"
   },
   "tags": [
      "composition_id::AAB08",
      "batch::A",
      "fabrication_method::VAM"
   ],
   "type": "measurement_run",
   "uids": {
      "auto": "f18a35ba-fc66-4e92-abcb-a09362f34e8d"
   }
}

File: examples/birdshot/output/AAB/structured/AAB09/VAM/A/thin_jsons/MeasurementRun_SRJT charact. for AAB09_036a060f-7429-405f-8307-168eaadb7c67_.json
{
   "conditions": [],
   "file_links": [],
   "material": {
      "id": "83df8977-27b1-4129-8f78-318c6193e821",
      "scope": "auto",
      "type": "link_by_uid"
   },
   "name": "SRJT charact. for AAB09",
   "notes": null,
   "parameters": [],
   "properties": [
      {
         "file_links": [],
         "name": "Strain Rate Sensitivity Exponent",
         "notes": "",
         "origin": "measured",
         "template": null,
         "type": "property",
         "value": {
            "nominal": 0.0069706020427777,
            "type": "nominal_real",
            "units": "dimensionless"
         }
      },
      {
         "file_links": [],
         "name": "Strain Rate Sensitivity Exponent Std. Dev.",
         "notes": "",
         "origin": "measured",
         "template": null,
         "type": "property",
         "value": {
            "nominal": 0.0011685378449111,
            "type": "nominal_real",
            "units": "dimensionless"
         }
      },
      {
         "file_links": [],
         "name": "Avg. Raw Hardness (Gpa)",
         "notes": "",
         "origin": "measured",
         "template": null,
         "type": "property",
         "value": {
            "nominal": 2.24111111111111,
            "type": "nominal_real",
            "units": "gigapascal"
         }
      },
      {
         "file_links": [],
         "name": "Avg. Raw Modulus (Gpa)",
         "notes": "",
         "origin": "measured",
         "template": null,
         "type": "property",
         "value": {
            "nominal": 187.4,
            "type": "nominal_real",
            "units": "gigapascal"
         }
      },
      {
         "file_links": [],
         "name": "Avg. Pile-up Ratio",
         "notes": "",
         "origin": "measured",
         "template": null,
         "type": "property",
         "value": {
            "nominal": 88.1890777777778,
            "type": "nominal_real",
            "units": "dimensionless"
         }
      },
      {
         "file_links": [],
         "name": "Avg. Corrected Hardness (Gpa)",
         "notes": "",
         "origin": "measured",
         "template": null,
         "type": "property",
         "value": {
            "nominal": 1.97628386444444,
            "type": "nominal_real",
            "units": "gigapascal"
         }
      },
      {
         "file_links": [],
         "name": "Avg. Corrected Modulus (Gpa)",
         "notes": "",
         "origin": "measured",
         "template": null,
         "type": "property",
         "value": {
            "nominal": 165.2729879,
            "type": "nominal_real",
            "units": "gigapascal"
         }
      }
   ],
   "source": null,
   "spec": {
      "id": "b85446f8-712d-45f1-a718-1380de35609c",
      "scope": "auto",
      "type": "link_by_uid"
   },
   "tags": [
      "composition_id::AAB09",
      "batch::A",
      "fabrication_method::VAM"
   ],
   "type": "measurement_run",
   "uids": {
      "auto": "036a060f-7429-405f-8307-168eaadb7c67"
   }
}

File: examples/birdshot/output/AAB/structured/AAB09/VAM/A/thin_jsons/MeasurementRun_SRJT charact. for AAB09_31877d24-2382-4e30-b3bb-4f85aeca3577_.json
{
   "conditions": [],
   "file_links": [],
   "material": {
      "id": "3d49e621-71db-4e83-a2c5-598423ba5173",
      "scope": "auto",
      "type": "link_by_uid"
   },
   "name": "SRJT charact. for AAB09",
   "notes": null,
   "parameters": [],
   "properties": [
      {
         "file_links": [],
         "name": "Strain Rate Sensitivity Exponent",
         "notes": "",
         "origin": "measured",
         "template": null,
         "type": "property",
         "value": {
            "nominal": 0.0069706020427777,
            "type": "nominal_real",
            "units": "dimensionless"
         }
      },
      {
         "file_links": [],
         "name": "Strain Rate Sensitivity Exponent Std. Dev.",
         "notes": "",
         "origin": "measured",
         "template": null,
         "type": "property",
         "value": {
            "nominal": 0.0011685378449111,
            "type": "nominal_real",
            "units": "dimensionless"
         }
      },
      {
         "file_links": [],
         "name": "Avg. Raw Hardness (Gpa)",
         "notes": "",
         "origin": "measured",
         "template": null,
         "type": "property",
         "value": {
            "nominal": 2.24111111111111,
            "type": "nominal_real",
            "units": "gigapascal"
         }
      },
      {
         "file_links": [],
         "name": "Avg. Raw Modulus (Gpa)",
         "notes": "",
         "origin": "measured",
         "template": null,
         "type": "property",
         "value": {
            "nominal": 187.4,
            "type": "nominal_real",
            "units": "gigapascal"
         }
      },
      {
         "file_links": [],
         "name": "Avg. Pile-up Ratio",
         "notes": "",
         "origin": "measured",
         "template": null,
         "type": "property",
         "value": {
            "nominal": 88.1890777777778,
            "type": "nominal_real",
            "units": "dimensionless"
         }
      },
      {
         "file_links": [],
         "name": "Avg. Corrected Hardness (Gpa)",
         "notes": "",
         "origin": "measured",
         "template": null,
         "type": "property",
         "value": {
            "nominal": 1.97628386444444,
            "type": "nominal_real",
            "units": "gigapascal"
         }
      },
      {
         "file_links": [],
         "name": "Avg. Corrected Modulus (Gpa)",
         "notes": "",
         "origin": "measured",
         "template": null,
         "type": "property",
         "value": {
            "nominal": 165.2729879,
            "type": "nominal_real",
            "units": "gigapascal"
         }
      }
   ],
   "source": null,
   "spec": {
      "id": "5a4873df-2fc7-44a0-a4a0-2036bb7d8491",
      "scope": "auto",
      "type": "link_by_uid"
   },
   "tags": [
      "composition_id::AAB09",
      "batch::A",
      "fabrication_method::VAM"
   ],
   "type": "measurement_run",
   "uids": {
      "auto": "31877d24-2382-4e30-b3bb-4f85aeca3577"
   }
}
