Repository: openmsi/openmsimodel

# openmsimodel
[! [PyPI](https://img.shields.io/pypi/v/openmsimodel)](https://pypi.org/project/openmsimodel/) [License](https://img.shields.io/github/license/openmsi/openmsimodel) 
OpenMSIModel uses the GEMD (Graphical Expression of Material Data) format to interact with generalized laboratory, analysis, and computational materials data.
It allows to structure real scientific workflows into meaningful data structures, model them in graph and relational databases, explore on interactive graphical interfaces, and build long-term, shareable assets stores.

Available on PyPI at https://pypi.org/project/openmsimodel and GitHub at https://github.com/openmsi/openmsimodel

File: examples/birdshot/output/AAB/unstructured/thin/MeasurementRun_SRJT charact. for AAB05_df1ac9b1-4fbb-4649-9f4f-8aea2933bf80_.json
{
   "conditions": [],
   "file_links": [],
   "material": {
      "id": "55256ce0-c4b5-4fc9-9521-fb0c482921a5",
      "scope": "auto",
      "type": "link_by_uid"
   },
   "name": "SRJT charact. for AAB05",
   "notes": null,
   "parameters": [],
   "properties": [
      {
         "file_links": [],
         "name": "Strain Rate Sensitivity Exponent",
         "notes": "",
         "origin": "measured",
         "template": null,
         "type": "property",
         "value": {
            "nominal": 0.0069813905917777,
            "type": "nominal_real",
            "units": "dimensionless"
         }
      },
      {
         "file_links": [],
         "name": "Strain Rate Sensitivity Exponent Std. Dev.",
         "notes": "",
         "origin": "measured",
         "template": null,
         "type": "property",
         "value": {
            "nominal": 0.0029629497167777,
            "type": "nominal_real",
            "units": "dimensionless"
         }
      },
      {
         "file_links": [],
         "name": "Avg. Raw Hardness (Gpa)",
         "notes": "",
         "origin": "measured",
         "template": null,
         "type": "property",
         "value": {
            "nominal": 2.54666666666667,
            "type": "nominal_real",
            "units": "gigapascal"
         }
      },
      {
         "file_links": [],
         "name": "Avg. Raw Modulus (Gpa)",
         "notes": "",
         "origin": "measured",
         "template": null,
         "type": "property",
         "value": {
            "nominal": 217.711111111111,
            "type": "nominal_real",
            "units": "gigapascal"
         }
      },
      {
         "file_links": [],
         "name": "Avg. Pile-up Ratio",
         "notes": "",
         "origin": "measured",
         "template": null,
         "type": "property",
         "value": {
            "nominal": 92.3420777777778,
            "type": "nominal_real",
            "units": "dimensionless"
         }
      },
      {
         "file_links": [],
         "name": "Avg. Corrected Hardness (Gpa)",
         "notes": "",
         "origin": "measured",
         "template": null,
         "type": "property",
         "value": {
            "nominal": 2.35156287111111,
            "type": "nominal_real",
            "units": "gigapascal"
         }
      },
      {
         "file_links": [],
         "name": "Avg. Corrected Modulus (Gpa)",
         "notes": "",
         "origin": "measured",
         "template": null,
         "type": "property",
         "value": {
            "nominal": 201.0539331,
            "type": "nominal_real",
            "units": "gigapascal"
         }
      }
   ],
   "source": null,
   "spec": {
      "id": "512dc399-e1d7-4fa2-96af-cbd4436c1fd0",
      "scope": "auto",
      "type": "link_by_uid"
   },
   "tags": [
      "composition_id::AAB05",
      "batch::A",
      "fabrication_method::VAM"
   ],
   "type": "measurement_run",
   "uids": {
      "auto": "df1ac9b1-4fbb-4649-9f4f-8aea2933bf80"
   }
}

File: examples/birdshot/output/AAB/unstructured/thin/MeasurementRun_SRJT charact. for AAB06_42cf3fa1-70e5-44e4-940a-5178f99d9a65_.json
{
   "conditions": [],
   "file_links": [],
   "material": {
      "id": "4e954a66-b660-4663-ba45-44b733e636c3",
      "scope": "auto",
      "type": "link_by_uid"
   },
   "name": "SRJT charact. for AAB06",
   "notes": null,
   "parameters": [],
   "properties": [
      {
         "file_links": [],
         "name": "Strain Rate Sensitivity Exponent",
         "notes": "",
         "origin": "measured",
         "template": null,
         "type": "property",
         "value": {
            "nominal": 0.007517168866,
            "type": "nominal_real",
            "units": "dimensionless"
         }
      },
      {
         "file_links": [],
         "name": "Strain Rate Sensitivity Exponent Std. Dev.",
         "notes": "",
         "origin": "measured",
         "template": null,
         "type": "property",
         "value": {
            "nominal": 0.0014208863716111,
            "type": "nominal_real",
            "units": "dimensionless"
         }
      },
      {
         "file_links": [],
         "name": "Avg. Raw Hardness (Gpa)",
         "notes": "",
         "origin": "measured",
         "template": null,
         "type": "property",
         "value": {
            "nominal": 2.83555555555556,
            "type": "nominal_real",
            "units": "gigapascal"
         }
      },
      {
         "file_links": [],
         "name": "Avg. Raw Modulus (Gpa)",
         "notes": "",
         "origin": "measured",
         "template": null,
         "type": "property",
         "value": {
            "nominal": 225.3,
            "type": "nominal_real",
            "units": "gigapascal"
         }
      },
      {
         "file_links": [],
         "name": "Avg. Pile-up Ratio",
         "notes": "",
         "origin": "measured",
         "template": null,
         "type": "property",
         "value": {
            "nominal": 91.6385222222222,
            "type": "nominal_real",
            "units": "dimensionless"
         }
      },
      {
         "file_links": [],
         "name": "Avg. Corrected Hardness (Gpa)",
         "notes": "",
         "origin": "measured",
         "template": null,
         "type": "property",
         "value": {
            "nominal": 2.59816324444444,
            "type": "nominal_real",
            "units": "gigapascal"
         }
      },
      {
         "file_links": [],
         "name": "Avg. Corrected Modulus (Gpa)",
         "notes": "",
         "origin": "measured",
         "template": null,
         "type": "property",
         "value": {
            "nominal": 206.427370811111,
            "type": "nominal_real",
            "units": "gigapascal"
         }
      }
   ],
   "source": null,
   "spec": {
      "id": "43b5bddd-64a4-466e-97e1-bc14710eee4e",
      "scope": "auto",
      "type": "link_by_uid"
   },
   "tags": [
      "composition_id::AAB06",
      "batch::A",
      "fabrication_method::VAM"
   ],
   "type": "measurement_run",
   "uids": {
      "auto": "42cf3fa1-70e5-44e4-940a-5178f99d9a65"
   }
}

File: examples/birdshot/output/AAB/unstructured/thin/MeasurementRun_SRJT charact. for AAB06_4744b854-9540-47b8-9997-1bc8b45d4434_.json
{
   "conditions": [],
   "file_links": [],
   "material": {
      "id": "5ee02e0c-1043-4620-9776-44dd606872ad",
      "scope": "auto",
      "type": "link_by_uid"
   },
   "name": "SRJT charact. for AAB06",
   "notes": null,
   "parameters": [],
   "properties": [
      {
         "file_links": [],
         "name": "Strain Rate Sensitivity Exponent",
         "notes": "",
         "origin": "measured",
         "template": null,
         "type": "property",
         "value": {
            "nominal": 0.007517168866,
            "type": "nominal_real",
            "units": "dimensionless"
         }
      },
      {
         "file_links": [],
         "name": "Strain Rate Sensitivity Exponent Std. Dev.",
         "notes": "",
         "origin": "measured",
         "template": null,
         "type": "property",
         "value": {
            "nominal": 0.0014208863716111,
            "type": "nominal_real",
            "units": "dimensionless"
         }
      },
      {
         "file_links": [],
         "name": "Avg. Raw Hardness (Gpa)",
         "notes": "",
         "origin": "measured",
         "template": null,
         "type": "property",
         "value": {
            "nominal": 2.83555555555556,
            "type": "nominal_real",
            "units": "gigapascal"
         }
      },
      {
         "file_links": [],
         "name": "Avg. Raw Modulus (Gpa)",
         "notes": "",
         "origin": "measured",
         "template": null,
         "type": "property",
         "value": {
            "nominal": 225.3,
            "type": "nominal_real",
            "units": "gigapascal"
         }
      },
      {
         "file_links": [],
         "name": "Avg. Pile-up Ratio",
         "notes": "",
         "origin": "measured",
         "template": null,
         "type": "property",
         "value": {
            "nominal": 91.6385222222222,
            "type": "nominal_real",
            "units": "dimensionless"
         }
      },
      {
         "file_links": [],
         "name": "Avg. Corrected Hardness (Gpa)",
         "notes": "",
         "origin": "measured",
         "template": null,
         "type": "property",
         "value": {
            "nominal": 2.59816324444444,
            "type": "nominal_real",
            "units": "gigapascal"
         }
      },
      {
         "file_links": [],
         "name": "Avg. Corrected Modulus (Gpa)",
         "notes": "",
         "origin": "measured",
         "template": null,
         "type": "property",
         "value": {
            "nominal": 206.427370811111,
            "type": "nominal_real",
            "units": "gigapascal"
         }
      }
   ],
   "source": null,
   "spec": {
      "id": "27b0eeda-a646-43a8-a622-ad321ccc489e",
      "scope": "auto",
      "type": "link_by_uid"
   },
   "tags": [
      "composition_id::AAB06",
      "batch::A",
      "fabrication_method::VAM"
   ],
   "type": "measurement_run",
   "uids": {
      "auto": "4744b854-9540-47b8-9997-1bc8b45d4434"
   }
}

File: examples/birdshot/output/AAB/unstructured/thin/MeasurementRun_SRJT charact. for AAB06_4fee537c-0adc-484e-a6e7-1939ef55246d_.json
{
   "conditions": [],
   "file_links": [],
   "material": {
      "id": "0c8d035e-712d-4e2f-811a-264e9bef25aa",
      "scope": "auto",
      "type": "link_by_uid"
   },
   "name": "SRJT charact. for AAB06",
   "notes": null,
   "parameters": [],
   "properties": [
      {
         "file_links": [],
         "name": "Strain Rate Sensitivity Exponent",
         "notes": "",
         "origin": "measured",
         "template": null,
         "type": "property",
         "value": {
            "nominal": 0.007517168866,
            "type": "nominal_real",
            "units": "dimensionless"
         }
      },
      {
         "file_links": [],
         "name": "Strain Rate Sensitivity Exponent Std. Dev.",
         "notes": "",
         "origin": "measured",
         "template": null,
         "type": "property",
         "value": {
            "nominal": 0.0014208863716111,
            "type": "nominal_real",
            "units": "dimensionless"
         }
      },
      {
         "file_links": [],
         "name": "Avg. Raw Hardness (Gpa)",
         "notes": "",
         "origin": "measured",
         "template": null,
         "type": "property",
         "value": {
            "nominal": 2.83555555555556,
            "type": "nominal_real",
            "units": "gigapascal"
         }
      },
      {
         "file_links": [],
         "name": "Avg. Raw Modulus (Gpa)",
         "notes": "",
         "origin": "measured",
         "template": null,
         "type": "property",
         "value": {
            "nominal": 225.3,
            "type": "nominal_real",
            "units": "gigapascal"
         }
      },
      {
         "file_links": [],
         "name": "Avg. Pile-up Ratio",
         "notes": "",
         "origin": "measured",
         "template": null,
         "type": "property",
         "value": {
            "nominal": 91.6385222222222,
            "type": "nominal_real",
            "units": "dimensionless"
         }
      },
      {
         "file_links": [],
         "name": "Avg. Corrected Hardness (Gpa)",
         "notes": "",
         "origin": "measured",
         "template": null,
         "type": "property",
         "value": {
            "nominal": 2.59816324444444,
            "type": "nominal_real",
            "units": "gigapascal"
         }
      },
      {
         "file_links": [],
         "name": "Avg. Corrected Modulus (Gpa)",
         "notes": "",
         "origin": "measured",
         "template": null,
         "type": "property",
         "value": {
            "nominal": 206.427370811111,
            "type": "nominal_real",
            "units": "gigapascal"
         }
      }
   ],
   "source": null,
   "spec": {
      "id": "928c5662-ecf6-49af-8436-637c0cdb68ee",
      "scope": "auto",
      "type": "link_by_uid"
   },
   "tags": [
      "composition_id::AAB06",
      "batch::A",
      "fabrication_method::VAM"
   ],
   "type": "measurement_run",
   "uids": {
      "auto": "4fee537c-0adc-484e-a6e7-1939ef55246d"
   }
}

File: examples/birdshot/output/AAB/unstructured/thin/MeasurementRun_SRJT charact. for AAB07_02778083-1acb-4df4-b9ba-cb39e60dbb1e_.json
{
   "conditions": [],
   "file_links": [],
   "material": {
      "id": "85e3f49b-27bb-457f-b249-3fa394906ea1",
      "scope": "auto",
      "type": "link_by_uid"
   },
   "name": "SRJT charact. for AAB07",
   "notes": null,
   "parameters": [],
   "properties": [
      {
         "file_links": [],
         "name": "Strain Rate Sensitivity Exponent",
         "notes": "",
         "origin": "measured",
         "template": null,
         "type": "property",
         "value": {
            "nominal": 0.0077849164444444,
            "type": "nominal_real",
            "units": "dimensionless"
         }
      },
      {
         "file_links": [],
         "name": "Strain Rate Sensitivity Exponent Std. Dev.",
         "notes": "",
         "origin": "measured",
         "template": null,
         "type": "property",
         "value": {
            "nominal": 0.0021971232222222,
            "type": "nominal_real",
            "units": "dimensionless"
         }
      },
      {
         "file_links": [],
         "name": "Avg. Raw Hardness (Gpa)",
         "notes": "",
         "origin": "measured",
         "template": null,
         "type": "property",
         "value": {
            "nominal": 2.97444444444444,
            "type": "nominal_real",
            "units": "gigapascal"
         }
      },
      {
         "file_links": [],
         "name": "Avg. Raw Modulus (Gpa)",
         "notes": "",
         "origin": "measured",
         "template": null,
         "type": "property",
         "value": {
            "nominal": 213.755555555556,
            "type": "nominal_real",
            "units": "gigapascal"
         }
      },
      {
         "file_links": [],
         "name": "Avg. Pile-up Ratio",
         "notes": "",
         "origin": "measured",
         "template": null,
         "type": "property",
         "value": {
            "nominal": 93.3295,
            "type": "nominal_real",
            "units": "dimensionless"
         }
      },
      {
         "file_links": [],
         "name": "Avg. Corrected Hardness (Gpa)",
         "notes": "",
         "origin": "measured",
         "template": null,
         "type": "property",
         "value": {
            "nominal": 2.77619042777778,
            "type": "nominal_real",
            "units": "gigapascal"
         }
      },
      {
         "file_links": [],
         "name": "Avg. Corrected Modulus (Gpa)",
         "notes": "",
         "origin": "measured",
         "template": null,
         "type": "property",
         "value": {
            "nominal": 199.4220926,
            "type": "nominal_real",
            "units": "gigapascal"
         }
      }
   ],
   "source": null,
   "spec": {
      "id": "be5c7b5b-175d-4826-b20b-6920dcec2597",
      "scope": "auto",
      "type": "link_by_uid"
   },
   "tags": [
      "composition_id::AAB07",
      "batch::A",
      "fabrication_method::VAM"
   ],
   "type": "measurement_run",
   "uids": {
      "auto": "02778083-1acb-4df4-b9ba-cb39e60dbb1e"
   }
}

File: examples/birdshot/output/AAB/unstructured/thin/MeasurementRun_SRJT charact. for AAB07_6715cfbf-6a01-4bb3-aa61-2cdaaa8ac1ff_.json
{
   "conditions": [],
   "file_links": [],
   "material": {
      "id": "883fbe02-008f-4413-8b52-a701daddb827",
      "scope": "auto",
      "type": "link_by_uid"
   },
   "name": "SRJT charact. for AAB07",
   "notes": null,
   "parameters": [],
   "properties": [
      {
         "file_links": [],
         "name": "Strain Rate Sensitivity Exponent",
         "notes": "",
         "origin": "measured",
         "template": null,
         "type": "property",
         "value": {
            "nominal": 0.0077849164444444,
            "type": "nominal_real",
            "units": "dimensionless"
         }
      },
      {
         "file_links": [],
         "name": "Strain Rate Sensitivity Exponent Std. Dev.",
         "notes": "",
         "origin": "measured",
         "template": null,
         "type": "property",
         "value": {
            "nominal": 0.0021971232222222,
            "type": "nominal_real",
            "units": "dimensionless"
         }
      },
      {
         "file_links": [],
         "name": "Avg. Raw Hardness (Gpa)",
         "notes": "",
         "origin": "measured",
         "template": null,
         "type": "property",
         "value": {
            "nominal": 2.97444444444444,
            "type": "nominal_real",
            "units": "gigapascal"
         }
      },
      {
         "file_links": [],
         "name": "Avg. Raw Modulus (Gpa)",
         "notes": "",
         "origin": "measured",
         "template": null,
         "type": "property",
         "value": {
            "nominal": 213.755555555556,
            "type": "nominal_real",
            "units": "gigapascal"
         }
      },
      {
         "file_links": [],
         "name": "Avg. Pile-up Ratio",
         "notes": "",
         "origin": "measured",
         "template": null,
         "type": "property",
         "value": {
            "nominal": 93.3295,
            "type": "nominal_real",
            "units": "dimensionless"
         }
      },
      {
         "file_links": [],
         "name": "Avg. Corrected Hardness (Gpa)",
         "notes": "",
         "origin": "measured",
         "template": null,
         "type": "property",
         "value": {
            "nominal": 2.77619042777778,
            "type": "nominal_real",
            "units": "gigapascal"
         }
      },
      {
         "file_links": [],
         "name": "Avg. Corrected Modulus (Gpa)",
         "notes": "",
         "origin": "measured",
         "template": null,
         "type": "property",
         "value": {
            "nominal": 199.4220926,
            "type": "nominal_real",
            "units": "gigapascal"
         }
      }
   ],
   "source": null,
   "spec": {
      "id": "2aad9893-07c4-486e-917b-bd8a3f1867d3",
      "scope": "auto",
      "type": "link_by_uid"
   },
   "tags": [
      "composition_id::AAB07",
      "batch::A",
      "fabrication_method::VAM"
   ],
   "type": "measurement_run",
   "uids": {
      "auto": "6715cfbf-6a01-4bb3-aa61-2cdaaa8ac1ff"
   }
}

File: examples/birdshot/output/AAB/unstructured/thin/MeasurementRun_SRJT charact. for AAB07_9198454f-9170-4f2b-ad41-06d66fc9aaa8_.json
{
   "conditions": [],
   "file_links": [],
   "material": {
      "id": "509d2470-627a-4614-bba8-02737cb2767b",
      "scope": "auto",
      "type": "link_by_uid"
   },
   "name": "SRJT charact. for AAB07",
   "notes": null,
   "parameters": [],
   "properties": [
      {
         "file_links": [],
         "name": "Strain Rate Sensitivity Exponent",
         "notes": "",
         "origin": "measured",
         "template": null,
         "type": "property",
         "value": {
            "nominal": 0.0077849164444444,
            "type": "nominal_real",
            "units": "dimensionless"
         }
      },
      {
         "file_links": [],
         "name": "Strain Rate Sensitivity Exponent Std. Dev.",
         "notes": "",
         "origin": "measured",
         "template": null,
         "type": "property",
         "value": {
            "nominal": 0.0021971232222222,
            "type": "nominal_real",
            "units": "dimensionless"
         }
      },
      {
         "file_links": [],
         "name": "Avg. Raw Hardness (Gpa)",
         "notes": "",
         "origin": "measured",
         "template": null,
         "type": "property",
         "value": {
            "nominal": 2.97444444444444,
            "type": "nominal_real",
            "units": "gigapascal"
         }
      },
      {
         "file_links": [],
         "name": "Avg. Raw Modulus (Gpa)",
         "notes": "",
         "origin": "measured",
         "template": null,
         "type": "property",
         "value": {
            "nominal": 213.755555555556,
            "type": "nominal_real",
            "units": "gigapascal"
         }
      },
      {
         "file_links": [],
         "name": "Avg. Pile-up Ratio",
         "notes": "",
         "origin": "measured",
         "template": null,
         "type": "property",
         "value": {
            "nominal": 93.3295,
            "type": "nominal_real",
            "units": "dimensionless"
         }
      },
      {
         "file_links": [],
         "name": "Avg. Corrected Hardness (Gpa)",
         "notes": "",
         "origin": "measured",
         "template": null,
         "type": "property",
         "value": {
            "nominal": 2.77619042777778,
            "type": "nominal_real",
            "units": "gigapascal"
         }
      },
      {
         "file_links": [],
         "name": "Avg. Corrected Modulus (Gpa)",
         "notes": "",
         "origin": "measured",
         "template": null,
         "type": "property",
         "value": {
            "nominal": 199.4220926,
            "type": "nominal_real",
            "units": "gigapascal"
         }
      }
   ],
   "source": null,
   "spec": {
      "id": "df2261fd-0d9d-4491-af7b-1f0d3b69b47e",
      "scope": "auto",
      "type": "link_by_uid"
   },
   "tags": [
      "composition_id::AAB07",
      "batch::A",
      "fabrication_method::VAM"
   ],
   "type": "measurement_run",
   "uids": {
      "auto": "9198454f-9170-4f2b-ad41-06d66fc9aaa8"
   }
}

File: examples/birdshot/output/AAB/unstructured/thin/MeasurementRun_SRJT charact. for AAB08_9419d859-64a3-45c5-97db-6917af952382_.json
{
   "conditions": [],
   "file_links": [],
   "material": {
      "id": "cfd8b590-8778-4560-b938-f1d00f109d19",
      "scope": "auto",
      "type": "link_by_uid"
   },
   "name": "SRJT charact. for AAB08",
   "notes": null,
   "parameters": [],
   "properties": [
      {
         "file_links": [],
         "name": "Strain Rate Sensitivity Exponent",
         "notes": "",
         "origin": "measured",
         "template": null,
         "type": "property",
         "value": {
            "nominal": 0.0064208313941111,
            "type": "nominal_real",
            "units": "dimensionless"
         }
      },
      {
         "file_links": [],
         "name": "Strain Rate Sensitivity Exponent Std. Dev.",
         "notes": "",
         "origin": "measured",
         "template": null,
         "type": "property",
         "value": {
            "nominal": 0.0010098574799777,
            "type": "nominal_real",
            "units": "dimensionless"
         }
      },
      {
         "file_links": [],
         "name": "Avg. Raw Hardness (Gpa)",
         "notes": "",
         "origin": "measured",
         "template": null,
         "type": "property",
         "value": {
            "nominal": 2.31111111111111,
            "type": "nominal_real",
            "units": "gigapascal"
         }
      },
      {
         "file_links": [],
         "name": "Avg. Raw Modulus (Gpa)",
         "notes": "",
         "origin": "measured",
         "template": null,
         "type": "property",
         "value": {
            "nominal": 185.777777777778,
            "type": "nominal_real",
            "units": "gigapascal"
         }
      },
      {
         "file_links": [],
         "name": "Avg. Pile-up Ratio",
         "notes": "",
         "origin": "measured",
         "template": null,
         "type": "property",
         "value": {
            "nominal": 91.2431888888889,
            "type": "nominal_real",
            "units": "dimensionless"
         }
      },
      {
         "file_links": [],
         "name": "Avg. Corrected Hardness (Gpa)",
         "notes": "",
         "origin": "measured",
         "template": null,
         "type": "property",
         "value": {
            "nominal": 2.10971726222222,
            "type": "nominal_real",
            "units": "gigapascal"
         }
      },
      {
         "file_links": [],
         "name": "Avg. Corrected Modulus (Gpa)",
         "notes": "",
         "origin": "measured",
         "template": null,
         "type": "property",
         "value": {
            "nominal": 169.544739755556,
            "type": "nominal_real",
            "units": "gigapascal"
         }
      }
   ],
   "source": null,
   "spec": {
      "id": "b2a47fe2-dc5e-4c53-aa11-a5f4c7b14a73",
      "scope": "auto",
      "type": "link_by_uid"
   },
   "tags": [
      "composition_id::AAB08",
      "batch::A",
      "fabrication_method::VAM"
   ],
   "type": "measurement_run",
   "uids": {
      "auto": "9419d859-64a3-45c5-97db-6917af952382"
   }
}

File: examples/birdshot/output/AAB/unstructured/thin/MeasurementRun_SRJT charact. for AAB08_a43e88c7-8223-4697-b2fa-f4861538fa0b_.json
{
   "conditions": [],
   "file_links": [],
   "material": {
      "id": "53504054-9ee9-43ac-9f63-fb610a6b26ae",
      "scope": "auto",
      "type": "link_by_uid"
   },
   "name": "SRJT charact. for AAB08",
   "notes": null,
   "parameters": [],
   "properties": [
      {
         "file_links": [],
         "name": "Strain Rate Sensitivity Exponent",
         "notes": "",
         "origin": "measured",
         "template": null,
         "type": "property",
         "value": {
            "nominal": 0.0064208313941111,
            "type": "nominal_real",
            "units": "dimensionless"
         }
      },
      {
         "file_links": [],
         "name": "Strain Rate Sensitivity Exponent Std. Dev.",
         "notes": "",
         "origin": "measured",
         "template": null,
         "type": "property",
         "value": {
            "nominal": 0.0010098574799777,
            "type": "nominal_real",
            "units": "dimensionless"
         }
      },
      {
         "file_links": [],
         "name": "Avg. Raw Hardness (Gpa)",
         "notes": "",
         "origin": "measured",
         "template": null,
         "type": "property",
         "value": {
            "nominal": 2.31111111111111,
            "type": "nominal_real",
            "units": "gigapascal"
         }
      },
      {
         "file_links": [],
         "name": "Avg. Raw Modulus (Gpa)",
         "notes": "",
         "origin": "measured",
         "template": null,
         "type": "property",
         "value": {
            "nominal": 185.777777777778,
            "type": "nominal_real",
            "units": "gigapascal"
         }
      },
      {
         "file_links": [],
         "name": "Avg. Pile-up Ratio",
         "notes": "",
         "origin": "measured",
         "template": null,
         "type": "property",
         "value": {
            "nominal": 91.2431888888889,
            "type": "nominal_real",
            "units": "dimensionless"
         }
      },
      {
         "file_links": [],
         "name": "Avg. Corrected Hardness (Gpa)",
         "notes": "",
         "origin": "measured",
         "template": null,
         "type": "property",
         "value": {
            "nominal": 2.10971726222222,
            "type": "nominal_real",
            "units": "gigapascal"
         }
      },
      {
         "file_links": [],
         "name": "Avg. Corrected Modulus (Gpa)",
         "notes": "",
         "origin": "measured",
         "template": null,
         "type": "property",
         "value": {
            "nominal": 169.544739755556,
            "type": "nominal_real",
            "units": "gigapascal"
         }
      }
   ],
   "source": null,
   "spec": {
      "id": "48545c15-89ab-4c27-bc91-3d2cbd252e7d",
      "scope": "auto",
      "type": "link_by_uid"
   },
   "tags": [
      "composition_id::AAB08",
      "batch::A",
      "fabrication_method::VAM"
   ],
   "type": "measurement_run",
   "uids": {
      "auto": "a43e88c7-8223-4697-b2fa-f4861538fa0b"
   }
}

File: examples/birdshot/output/AAB/unstructured/thin/MeasurementRun_SRJT charact. for AAB08_be774b93-ccc6-440e-a7c5-8d978634e166_.json
{
   "conditions": [],
   "file_links": [],
   "material": {
      "id": "8b90998b-224d-4301-80d1-6c1b31315241",
      "scope": "auto",
      "type": "link_by_uid"
   },
   "name": "SRJT charact. for AAB08",
   "notes": null,
   "parameters": [],
   "properties": [
      {
         "file_links": [],
         "name": "Strain Rate Sensitivity Exponent",
         "notes": "",
         "origin": "measured",
         "template": null,
         "type": "property",
         "value": {
            "nominal": 0.0064208313941111,
            "type": "nominal_real",
            "units": "dimensionless"
         }
      },
      {
         "file_links": [],
         "name": "Strain Rate Sensitivity Exponent Std. Dev.",
         "notes": "",
         "origin": "measured",
         "template": null,
         "type": "property",
         "value": {
            "nominal": 0.0010098574799777,
            "type": "nominal_real",
            "units": "dimensionless"
         }
      },
      {
         "file_links": [],
         "name": "Avg. Raw Hardness (Gpa)",
         "notes": "",
         "origin": "measured",
         "template": null,
         "type": "property",
         "value": {
            "nominal": 2.31111111111111,
            "type": "nominal_real",
            "units": "gigapascal"
         }
      },
      {
         "file_links": [],
         "name": "Avg. Raw Modulus (Gpa)",
         "notes": "",
         "origin": "measured",
         "template": null,
         "type": "property",
         "value": {
            "nominal": 185.777777777778,
            "type": "nominal_real",
            "units": "gigapascal"
         }
      },
      {
         "file_links": [],
         "name": "Avg. Pile-up Ratio",
         "notes": "",
         "origin": "measured",
         "template": null,
         "type": "property",
         "value": {
            "nominal": 91.2431888888889,
            "type": "nominal_real",
            "units": "dimensionless"
         }
      },
      {
         "file_links": [],
         "name": "Avg. Corrected Hardness (Gpa)",
         "notes": "",
         "origin": "measured",
         "template": null,
         "type": "property",
         "value": {
            "nominal": 2.10971726222222,
            "type": "nominal_real",
            "units": "gigapascal"
         }
      },
      {
         "file_links": [],
         "name": "Avg. Corrected Modulus (Gpa)",
         "notes": "",
         "origin": "measured",
         "template": null,
         "type": "property",
         "value": {
            "nominal": 169.544739755556,
            "type": "nominal_real",
            "units": "gigapascal"
         }
      }
   ],
   "source": null,
   "spec": {
      "id": "1ff85c29-53d9-43b9-8dde-fb3ad49b766c",
      "scope": "auto",
      "type": "link_by_uid"
   },
   "tags": [
      "composition_id::AAB08",
      "batch::A",
      "fabrication_method::VAM"
   ],
   "type": "measurement_run",
   "uids": {
      "auto": "be774b93-ccc6-440e-a7c5-8d978634e166"
   }
}

File: examples/birdshot/output/AAB/unstructured/thin/MeasurementRun_SRJT charact. for AAB09_1a8c390b-b0e3-44ac-bb3f-2c37f3793bdc_.json
{
   "conditions": [],
   "file_links": [],
   "material": {
      "id": "4bcbf0bf-b887-497c-a50e-71a021e576b8",
      "scope": "auto",
      "type": "link_by_uid"
   },
   "name": "SRJT charact. for AAB09",
   "notes": null,
   "parameters": [],
   "properties": [
      {
         "file_links": [],
         "name": "Strain Rate Sensitivity Exponent",
         "notes": "",
         "origin": "measured",
         "template": null,
         "type": "property",
         "value": {
            "nominal": 0.0069706020427777,
            "type": "nominal_real",
            "units": "dimensionless"
         }
      },
      {
         "file_links": [],
         "name": "Strain Rate Sensitivity Exponent Std. Dev.",
         "notes": "",
         "origin": "measured",
         "template": null,
         "type": "property",
         "value": {
            "nominal": 0.0011685378449111,
            "type": "nominal_real",
            "units": "dimensionless"
         }
      },
      {
         "file_links": [],
         "name": "Avg. Raw Hardness (Gpa)",
         "notes": "",
         "origin": "measured",
         "template": null,
         "type": "property",
         "value": {
            "nominal": 2.24111111111111,
            "type": "nominal_real",
            "units": "gigapascal"
         }
      },
      {
         "file_links": [],
         "name": "Avg. Raw Modulus (Gpa)",
         "notes": "",
         "origin": "measured",
         "template": null,
         "type": "property",
         "value": {
            "nominal": 187.4,
            "type": "nominal_real",
            "units": "gigapascal"
         }
      },
      {
         "file_links": [],
         "name": "Avg. Pile-up Ratio",
         "notes": "",
         "origin": "measured",
         "template": null,
         "type": "property",
         "value": {
            "nominal": 88.1890777777778,
            "type": "nominal_real",
            "units": "dimensionless"
         }
      },
      {
         "file_links": [],
         "name": "Avg. Corrected Hardness (Gpa)",
         "notes": "",
         "origin": "measured",
         "template": null,
         "type": "property",
         "value": {
            "nominal": 1.97628386444444,
            "type": "nominal_real",
            "units": "gigapascal"
         }
      },
      {
         "file_links": [],
         "name": "Avg. Corrected Modulus (Gpa)",
         "notes": "",
         "origin": "measured",
         "template": null,
         "type": "property",
         "value": {
            "nominal": 165.2729879,
            "type": "nominal_real",
            "units": "gigapascal"
         }
      }
   ],
   "source": null,
   "spec": {
      "id": "4f5a0403-d5c4-4cdd-95ff-553e31bb5bd3",
      "scope": "auto",
      "type": "link_by_uid"
   },
   "tags": [
      "composition_id::AAB09",
      "batch::A",
      "fabrication_method::VAM"
   ],
   "type": "measurement_run",
   "uids": {
      "auto": "1a8c390b-b0e3-44ac-bb3f-2c37f3793bdc"
   }
}

File: examples/birdshot/output/AAB/unstructured/thin/MeasurementRun_SRJT charact. for AAB09_5483c4e5-8f63-4b88-8104-6a097588a557_.json
{
   "conditions": [],
   "file_links": [],
   "material": {
      "id": "37d869ad-d520-4725-95dc-30ebf029508e",
      "scope": "auto",
      "type": "link_by_uid"
   },
   "name": "SRJT charact. for AAB09",
   "notes": null,
   "parameters": [],
   "properties": [
      {
         "file_links": [],
         "name": "Strain Rate Sensitivity Exponent",
         "notes": "",
         "origin": "measured",
         "template": null,
         "type": "property",
         "value": {
            "nominal": 0.0069706020427777,
            "type": "nominal_real",
            "units": "dimensionless"
         }
      },
      {
         "file_links": [],
         "name": "Strain Rate Sensitivity Exponent Std. Dev.",
         "notes": "",
         "origin": "measured",
         "template": null,
         "type": "property",
         "value": {
            "nominal": 0.0011685378449111,
            "type": "nominal_real",
            "units": "dimensionless"
         }
      },
      {
         "file_links": [],
         "name": "Avg. Raw Hardness (Gpa)",
         "notes": "",
         "origin": "measured",
         "template": null,
         "type": "property",
         "value": {
            "nominal": 2.24111111111111,
            "type": "nominal_real",
            "units": "gigapascal"
         }
      },
      {
         "file_links": [],
         "name": "Avg. Raw Modulus (Gpa)",
         "notes": "",
         "origin": "measured",
         "template": null,
         "type": "property",
         "value": {
            "nominal": 187.4,
            "type": "nominal_real",
            "units": "gigapascal"
         }
      },
      {
         "file_links": [],
         "name": "Avg. Pile-up Ratio",
         "notes": "",
         "origin": "measured",
         "template": null,
         "type": "property",
         "value": {
            "nominal": 88.1890777777778,
            "type": "nominal_real",
            "units": "dimensionless"
         }
      },
      {
         "file_links": [],
         "name": "Avg. Corrected Hardness (Gpa)",
         "notes": "",
         "origin": "measured",
         "template": null,
         "type": "property",
         "value": {
            "nominal": 1.97628386444444,
            "type": "nominal_real",
            "units": "gigapascal"
         }
      },
      {
         "file_links": [],
         "name": "Avg. Corrected Modulus (Gpa)",
         "notes": "",
         "origin": "measured",
         "template": null,
         "type": "property",
         "value": {
            "nominal": 165.2729879,
            "type": "nominal_real",
            "units": "gigapascal"
         }
      }
   ],
   "source": null,
   "spec": {
      "id": "ab44f0b2-f2e7-4701-81de-5c5d5d8d216f",
      "scope": "auto",
      "type": "link_by_uid"
   },
   "tags": [
      "composition_id::AAB09",
      "batch::A",
      "fabrication_method::VAM"
   ],
   "type": "measurement_run",
   "uids": {
      "auto": "5483c4e5-8f63-4b88-8104-6a097588a557"
   }
}

File: examples/birdshot/output/AAB/unstructured/thin/MeasurementRun_SRJT charact. for AAB09_a66d1af3-60d3-4f6e-9271-ab1dad2974d1_.json
{
   "conditions": [],
   "file_links": [],
   "material": {
      "id": "c8c59889-09e7-4a1c-b450-ae7a442f9e73",
      "scope": "auto",
      "type": "link_by_uid"
   },
   "name": "SRJT charact. for AAB09",
   "notes": null,
   "parameters": [],
   "properties": [
      {
         "file_links": [],
         "name": "Strain Rate Sensitivity Exponent",
         "notes": "",
         "origin": "measured",
         "template": null,
         "type": "property",
         "value": {
            "nominal": 0.0069706020427777,
            "type": "nominal_real",
            "units": "dimensionless"
         }
      },
      {
         "file_links": [],
         "name": "Strain Rate Sensitivity Exponent Std. Dev.",
         "notes": "",
         "origin": "measured",
         "template": null,
         "type": "property",
         "value": {
            "nominal": 0.0011685378449111,
            "type": "nominal_real",
            "units": "dimensionless"
         }
      },
      {
         "file_links": [],
         "name": "Avg. Raw Hardness (Gpa)",
         "notes": "",
         "origin": "measured",
         "template": null,
         "type": "property",
         "value": {
            "nominal": 2.24111111111111,
            "type": "nominal_real",
            "units": "gigapascal"
         }
      },
      {
         "file_links": [],
         "name": "Avg. Raw Modulus (Gpa)",
         "notes": "",
         "origin": "measured",
         "template": null,
         "type": "property",
         "value": {
            "nominal": 187.4,
            "type": "nominal_real",
            "units": "gigapascal"
         }
      },
      {
         "file_links": [],
         "name": "Avg. Pile-up Ratio",
         "notes": "",
         "origin": "measured",
         "template": null,
         "type": "property",
         "value": {
            "nominal": 88.1890777777778,
            "type": "nominal_real",
            "units": "dimensionless"
         }
      },
      {
         "file_links": [],
         "name": "Avg. Corrected Hardness (Gpa)",
         "notes": "",
         "origin": "measured",
         "template": null,
         "type": "property",
         "value": {
            "nominal": 1.97628386444444,
            "type": "nominal_real",
            "units": "gigapascal"
         }
      },
      {
         "file_links": [],
         "name": "Avg. Corrected Modulus (Gpa)",
         "notes": "",
         "origin": "measured",
         "template": null,
         "type": "property",
         "value": {
            "nominal": 165.2729879,
            "type": "nominal_real",
            "units": "gigapascal"
         }
      }
   ],
   "source": null,
   "spec": {
      "id": "f756af15-0e3b-4c27-a361-f59fcf4f86c3",
      "scope": "auto",
      "type": "link_by_uid"
   },
   "tags": [
      "composition_id::AAB09",
      "batch::A",
      "fabrication_method::VAM"
   ],
   "type": "measurement_run",
   "uids": {
      "auto": "a66d1af3-60d3-4f6e-9271-ab1dad2974d1"
   }
}
