Repository: openmsi/openmsimodel

# openmsimodel
[! [PyPI](https://img.shields.io/pypi/v/openmsimodel)](https://pypi.org/project/openmsimodel/) [License](https://img.shields.io/github/license/openmsi/openmsimodel) 
OpenMSIModel uses the GEMD (Graphical Expression of Material Data) format to interact with generalized laboratory, analysis, and computational materials data.
It allows to structure real scientific workflows into meaningful data structures, model them in graph and relational databases, explore on interactive graphical interfaces, and build long-term, shareable assets stores.

Available on PyPI at https://pypi.org/project/openmsimodel and GitHub at https://github.com/openmsi/openmsimodel

File: examples/birdshot/output/AAB/unstructured/thin/MeasurementRun_SRJT charact. for AAB10_04fff815-17f1-47f1-b5df-7bf0d6bdbc5f_.json
{
   "conditions": [],
   "file_links": [],
   "material": {
      "id": "57958810-e227-46ce-834b-5ac36fe57d25",
      "scope": "auto",
      "type": "link_by_uid"
   },
   "name": "SRJT charact. for AAB10",
   "notes": null,
   "parameters": [],
   "properties": [
      {
         "file_links": [],
         "name": "Strain Rate Sensitivity Exponent",
         "notes": "",
         "origin": "measured",
         "template": null,
         "type": "property",
         "value": {
            "nominal": 0.0064801283593333,
            "type": "nominal_real",
            "units": "dimensionless"
         }
      },
      {
         "file_links": [],
         "name": "Strain Rate Sensitivity Exponent Std. Dev.",
         "notes": "",
         "origin": "measured",
         "template": null,
         "type": "property",
         "value": {
            "nominal": 0.0015424964993111,
            "type": "nominal_real",
            "units": "dimensionless"
         }
      },
      {
         "file_links": [],
         "name": "Avg. Raw Hardness (Gpa)",
         "notes": "",
         "origin": "measured",
         "template": null,
         "type": "property",
         "value": {
            "nominal": 2.37222222222222,
            "type": "nominal_real",
            "units": "gigapascal"
         }
      },
      {
         "file_links": [],
         "name": "Avg. Raw Modulus (Gpa)",
         "notes": "",
         "origin": "measured",
         "template": null,
         "type": "property",
         "value": {
            "nominal": 195.833333333333,
            "type": "nominal_real",
            "units": "gigapascal"
         }
      },
      {
         "file_links": [],
         "name": "Avg. Pile-up Ratio",
         "notes": "",
         "origin": "measured",
         "template": null,
         "type": "property",
         "value": {
            "nominal": 89.1830555555556,
            "type": "nominal_real",
            "units": "dimensionless"
         }
      },
      {
         "file_links": [],
         "name": "Avg. Corrected Hardness (Gpa)",
         "notes": "",
         "origin": "measured",
         "template": null,
         "type": "property",
         "value": {
            "nominal": 2.11482418111111,
            "type": "nominal_real",
            "units": "gigapascal"
         }
      },
      {
         "file_links": [],
         "name": "Avg. Corrected Modulus (Gpa)",
         "notes": "",
         "origin": "measured",
         "template": null,
         "type": "property",
         "value": {
            "nominal": 174.638852444444,
            "type": "nominal_real",
            "units": "gigapascal"
         }
      }
   ],
   "source": null,
   "spec": {
      "id": "0a54e6c7-3adc-4499-9b19-e9646b1612e8",
      "scope": "auto",
      "type": "link_by_uid"
   },
   "tags": [
      "composition_id::AAB10",
      "batch::A",
      "fabrication_method::VAM"
   ],
   "type": "measurement_run",
   "uids": {
      "auto": "04fff815-17f1-47f1-b5df-7bf0d6bdbc5f"
   }
}

File: examples/birdshot/output/AAB/unstructured/thin/MeasurementRun_SRJT charact. for AAB10_2a2a7712-26d4-42a2-820d-18934592a75f_.json
{
   "conditions": [],
   "file_links": [],
   "material": {
      "id": "140c50d2-9253-4a16-ac55-5a15028cb68c",
      "scope": "auto",
      "type": "link_by_uid"
   },
   "name": "SRJT charact. for AAB10",
   "notes": null,
   "parameters": [],
   "properties": [
      {
         "file_links": [],
         "name": "Strain Rate Sensitivity Exponent",
         "notes": "",
         "origin": "measured",
         "template": null,
         "type": "property",
         "value": {
            "nominal": 0.0064801283593333,
            "type": "nominal_real",
            "units": "dimensionless"
         }
      },
      {
         "file_links": [],
         "name": "Strain Rate Sensitivity Exponent Std. Dev.",
         "notes": "",
         "origin": "measured",
         "template": null,
         "type": "property",
         "value": {
            "nominal": 0.0015424964993111,
            "type": "nominal_real",
            "units": "dimensionless"
         }
      },
      {
         "file_links": [],
         "name": "Avg. Raw Hardness (Gpa)",
         "notes": "",
         "origin": "measured",
         "template": null,
         "type": "property",
         "value": {
            "nominal": 2.37222222222222,
            "type": "nominal_real",
            "units": "gigapascal"
         }
      },
      {
         "file_links": [],
         "name": "Avg. Raw Modulus (Gpa)",
         "notes": "",
         "origin": "measured",
         "template": null,
         "type": "property",
         "value": {
            "nominal": 195.833333333333,
            "type": "nominal_real",
            "units": "gigapascal"
         }
      },
      {
         "file_links": [],
         "name": "Avg. Pile-up Ratio",
         "notes": "",
         "origin": "measured",
         "template": null,
         "type": "property",
         "value": {
            "nominal": 89.1830555555556,
            "type": "nominal_real",
            "units": "dimensionless"
         }
      },
      {
         "file_links": [],
         "name": "Avg. Corrected Hardness (Gpa)",
         "notes": "",
         "origin": "measured",
         "template": null,
         "type": "property",
         "value": {
            "nominal": 2.11482418111111,
            "type": "nominal_real",
            "units": "gigapascal"
         }
      },
      {
         "file_links": [],
         "name": "Avg. Corrected Modulus (Gpa)",
         "notes": "",
         "origin": "measured",
         "template": null,
         "type": "property",
         "value": {
            "nominal": 174.638852444444,
            "type": "nominal_real",
            "units": "gigapascal"
         }
      }
   ],
   "source": null,
   "spec": {
      "id": "55bfe050-3801-441b-abe3-8d6e402b3711",
      "scope": "auto",
      "type": "link_by_uid"
   },
   "tags": [
      "composition_id::AAB10",
      "batch::A",
      "fabrication_method::VAM"
   ],
   "type": "measurement_run",
   "uids": {
      "auto": "2a2a7712-26d4-42a2-820d-18934592a75f"
   }
}

File: examples/birdshot/output/AAB/unstructured/thin/MeasurementRun_SRJT charact. for AAB10_f6f6698f-b36d-423b-afd7-5e3025599b22_.json
{
   "conditions": [],
   "file_links": [],
   "material": {
      "id": "00a5e712-fb6a-4463-9ea5-39ff4782c9d5",
      "scope": "auto",
      "type": "link_by_uid"
   },
   "name": "SRJT charact. for AAB10",
   "notes": null,
   "parameters": [],
   "properties": [
      {
         "file_links": [],
         "name": "Strain Rate Sensitivity Exponent",
         "notes": "",
         "origin": "measured",
         "template": null,
         "type": "property",
         "value": {
            "nominal": 0.0064801283593333,
            "type": "nominal_real",
            "units": "dimensionless"
         }
      },
      {
         "file_links": [],
         "name": "Strain Rate Sensitivity Exponent Std. Dev.",
         "notes": "",
         "origin": "measured",
         "template": null,
         "type": "property",
         "value": {
            "nominal": 0.0015424964993111,
            "type": "nominal_real",
            "units": "dimensionless"
         }
      },
      {
         "file_links": [],
         "name": "Avg. Raw Hardness (Gpa)",
         "notes": "",
         "origin": "measured",
         "template": null,
         "type": "property",
         "value": {
            "nominal": 2.37222222222222,
            "type": "nominal_real",
            "units": "gigapascal"
         }
      },
      {
         "file_links": [],
         "name": "Avg. Raw Modulus (Gpa)",
         "notes": "",
         "origin": "measured",
         "template": null,
         "type": "property",
         "value": {
            "nominal": 195.833333333333,
            "type": "nominal_real",
            "units": "gigapascal"
         }
      },
      {
         "file_links": [],
         "name": "Avg. Pile-up Ratio",
         "notes": "",
         "origin": "measured",
         "template": null,
         "type": "property",
         "value": {
            "nominal": 89.1830555555556,
            "type": "nominal_real",
            "units": "dimensionless"
         }
      },
      {
         "file_links": [],
         "name": "Avg. Corrected Hardness (Gpa)",
         "notes": "",
         "origin": "measured",
         "template": null,
         "type": "property",
         "value": {
            "nominal": 2.11482418111111,
            "type": "nominal_real",
            "units": "gigapascal"
         }
      },
      {
         "file_links": [],
         "name": "Avg. Corrected Modulus (Gpa)",
         "notes": "",
         "origin": "measured",
         "template": null,
         "type": "property",
         "value": {
            "nominal": 174.638852444444,
            "type": "nominal_real",
            "units": "gigapascal"
         }
      }
   ],
   "source": null,
   "spec": {
      "id": "15f88e29-2fcc-4fd8-bddf-ca6ec63ef8df",
      "scope": "auto",
      "type": "link_by_uid"
   },
   "tags": [
      "composition_id::AAB10",
      "batch::A",
      "fabrication_method::VAM"
   ],
   "type": "measurement_run",
   "uids": {
      "auto": "f6f6698f-b36d-423b-afd7-5e3025599b22"
   }
}

File: examples/birdshot/output/AAB/unstructured/thin/MeasurementRun_SRJT charact. for AAB11_1ef602af-8a32-4a07-a96b-69ecc12f77d3_.json
{
   "conditions": [],
   "file_links": [],
   "material": {
      "id": "6039899e-b40c-4991-a642-d082fd9e2a7b",
      "scope": "auto",
      "type": "link_by_uid"
   },
   "name": "SRJT charact. for AAB11",
   "notes": null,
   "parameters": [],
   "properties": [
      {
         "file_links": [],
         "name": "Strain Rate Sensitivity Exponent",
         "notes": "",
         "origin": "measured",
         "template": null,
         "type": "property",
         "value": {
            "nominal": 0.0072098823212222,
            "type": "nominal_real",
            "units": "dimensionless"
         }
      },
      {
         "file_links": [],
         "name": "Strain Rate Sensitivity Exponent Std. Dev.",
         "notes": "",
         "origin": "measured",
         "template": null,
         "type": "property",
         "value": {
            "nominal": 0.0013440372864888,
            "type": "nominal_real",
            "units": "dimensionless"
         }
      },
      {
         "file_links": [],
         "name": "Avg. Raw Hardness (Gpa)",
         "notes": "",
         "origin": "measured",
         "template": null,
         "type": "property",
         "value": {
            "nominal": 2.86333333333333,
            "type": "nominal_real",
            "units": "gigapascal"
         }
      },
      {
         "file_links": [],
         "name": "Avg. Raw Modulus (Gpa)",
         "notes": "",
         "origin": "measured",
         "template": null,
         "type": "property",
         "value": {
            "nominal": 204.9,
            "type": "nominal_real",
            "units": "gigapascal"
         }
      },
      {
         "file_links": [],
         "name": "Avg. Pile-up Ratio",
         "notes": "",
         "origin": "measured",
         "template": null,
         "type": "property",
         "value": {
            "nominal": 91.5684333333333,
            "type": "nominal_real",
            "units": "dimensionless"
         }
      },
      {
         "file_links": [],
         "name": "Avg. Corrected Hardness (Gpa)",
         "notes": "",
         "origin": "measured",
         "template": null,
         "type": "property",
         "value": {
            "nominal": 2.62254320666667,
            "type": "nominal_real",
            "units": "gigapascal"
         }
      },
      {
         "file_links": [],
         "name": "Avg. Corrected Modulus (Gpa)",
         "notes": "",
         "origin": "measured",
         "template": null,
         "type": "property",
         "value": {
            "nominal": 187.601573788889,
            "type": "nominal_real",
            "units": "gigapascal"
         }
      }
   ],
   "source": null,
   "spec": {
      "id": "0366807f-7370-4560-a2ca-29a7a91ec3be",
      "scope": "auto",
      "type": "link_by_uid"
   },
   "tags": [
      "composition_id::AAB11",
      "batch::A",
      "fabrication_method::VAM"
   ],
   "type": "measurement_run",
   "uids": {
      "auto": "1ef602af-8a32-4a07-a96b-69ecc12f77d3"
   }
}

File: examples/birdshot/output/AAB/unstructured/thin/MeasurementRun_SRJT charact. for AAB11_64e2918c-cba6-4b70-9747-4f801a1cca86_.json
{
   "conditions": [],
   "file_links": [],
   "material": {
      "id": "18377353-914a-4d7e-b496-a055c4920912",
      "scope": "auto",
      "type": "link_by_uid"
   },
   "name": "SRJT charact. for AAB11",
   "notes": null,
   "parameters": [],
   "properties": [
      {
         "file_links": [],
         "name": "Strain Rate Sensitivity Exponent",
         "notes": "",
         "origin": "measured",
         "template": null,
         "type": "property",
         "value": {
            "nominal": 0.0072098823212222,
            "type": "nominal_real",
            "units": "dimensionless"
         }
      },
      {
         "file_links": [],
         "name": "Strain Rate Sensitivity Exponent Std. Dev.",
         "notes": "",
         "origin": "measured",
         "template": null,
         "type": "property",
         "value": {
            "nominal": 0.0013440372864888,
            "type": "nominal_real",
            "units": "dimensionless"
         }
      },
      {
         "file_links": [],
         "name": "Avg. Raw Hardness (Gpa)",
         "notes": "",
         "origin": "measured",
         "template": null,
         "type": "property",
         "value": {
            "nominal": 2.86333333333333,
            "type": "nominal_real",
            "units": "gigapascal"
         }
      },
      {
         "file_links": [],
         "name": "Avg. Raw Modulus (Gpa)",
         "notes": "",
         "origin": "measured",
         "template": null,
         "type": "property",
         "value": {
            "nominal": 204.9,
            "type": "nominal_real",
            "units": "gigapascal"
         }
      },
      {
         "file_links": [],
         "name": "Avg. Pile-up Ratio",
         "notes": "",
         "origin": "measured",
         "template": null,
         "type": "property",
         "value": {
            "nominal": 91.5684333333333,
            "type": "nominal_real",
            "units": "dimensionless"
         }
      },
      {
         "file_links": [],
         "name": "Avg. Corrected Hardness (Gpa)",
         "notes": "",
         "origin": "measured",
         "template": null,
         "type": "property",
         "value": {
            "nominal": 2.62254320666667,
            "type": "nominal_real",
            "units": "gigapascal"
         }
      },
      {
         "file_links": [],
         "name": "Avg. Corrected Modulus (Gpa)",
         "notes": "",
         "origin": "measured",
         "template": null,
         "type": "property",
         "value": {
            "nominal": 187.601573788889,
            "type": "nominal_real",
            "units": "gigapascal"
         }
      }
   ],
   "source": null,
   "spec": {
      "id": "d21a119d-3d93-4010-bda4-56025e8340ba",
      "scope": "auto",
      "type": "link_by_uid"
   },
   "tags": [
      "composition_id::AAB11",
      "batch::A",
      "fabrication_method::VAM"
   ],
   "type": "measurement_run",
   "uids": {
      "auto": "64e2918c-cba6-4b70-9747-4f801a1cca86"
   }
}

File: examples/birdshot/output/AAB/unstructured/thin/MeasurementRun_SRJT charact. for AAB11_d38d2a59-8d5f-4578-8e63-ed181b805764_.json
{
   "conditions": [],
   "file_links": [],
   "material": {
      "id": "19d5be0e-2516-4d31-8182-36997227a308",
      "scope": "auto",
      "type": "link_by_uid"
   },
   "name": "SRJT charact. for AAB11",
   "notes": null,
   "parameters": [],
   "properties": [
      {
         "file_links": [],
         "name": "Strain Rate Sensitivity Exponent",
         "notes": "",
         "origin": "measured",
         "template": null,
         "type": "property",
         "value": {
            "nominal": 0.0072098823212222,
            "type": "nominal_real",
            "units": "dimensionless"
         }
      },
      {
         "file_links": [],
         "name": "Strain Rate Sensitivity Exponent Std. Dev.",
         "notes": "",
         "origin": "measured",
         "template": null,
         "type": "property",
         "value": {
            "nominal": 0.0013440372864888,
            "type": "nominal_real",
            "units": "dimensionless"
         }
      },
      {
         "file_links": [],
         "name": "Avg. Raw Hardness (Gpa)",
         "notes": "",
         "origin": "measured",
         "template": null,
         "type": "property",
         "value": {
            "nominal": 2.86333333333333,
            "type": "nominal_real",
            "units": "gigapascal"
         }
      },
      {
         "file_links": [],
         "name": "Avg. Raw Modulus (Gpa)",
         "notes": "",
         "origin": "measured",
         "template": null,
         "type": "property",
         "value": {
            "nominal": 204.9,
            "type": "nominal_real",
            "units": "gigapascal"
         }
      },
      {
         "file_links": [],
         "name": "Avg. Pile-up Ratio",
         "notes": "",
         "origin": "measured",
         "template": null,
         "type": "property",
         "value": {
            "nominal": 91.5684333333333,
            "type": "nominal_real",
            "units": "dimensionless"
         }
      },
      {
         "file_links": [],
         "name": "Avg. Corrected Hardness (Gpa)",
         "notes": "",
         "origin": "measured",
         "template": null,
         "type": "property",
         "value": {
            "nominal": 2.62254320666667,
            "type": "nominal_real",
            "units": "gigapascal"
         }
      },
      {
         "file_links": [],
         "name": "Avg. Corrected Modulus (Gpa)",
         "notes": "",
         "origin": "measured",
         "template": null,
         "type": "property",
         "value": {
            "nominal": 187.601573788889,
            "type": "nominal_real",
            "units": "gigapascal"
         }
      }
   ],
   "source": null,
   "spec": {
      "id": "6b640018-e6c9-46bc-a140-14fc038afb3e",
      "scope": "auto",
      "type": "link_by_uid"
   },
   "tags": [
      "composition_id::AAB11",
      "batch::A",
      "fabrication_method::VAM"
   ],
   "type": "measurement_run",
   "uids": {
      "auto": "d38d2a59-8d5f-4578-8e63-ed181b805764"
   }
}

File: examples/birdshot/output/AAB/unstructured/thin/MeasurementRun_SRJT charact. for AAB12_4e90cf12-dca6-40b5-8236-5c8fcd3fca19_.json
{
   "conditions": [],
   "file_links": [],
   "material": {
      "id": "8c738255-245e-4e1c-bce2-3437059d7927",
      "scope": "auto",
      "type": "link_by_uid"
   },
   "name": "SRJT charact. for AAB12",
   "notes": null,
   "parameters": [],
   "properties": [
      {
         "file_links": [],
         "name": "Strain Rate Sensitivity Exponent",
         "notes": "",
         "origin": "measured",
         "template": null,
         "type": "property",
         "value": {
            "nominal": 0.0083539399966666,
            "type": "nominal_real",
            "units": "dimensionless"
         }
      },
      {
         "file_links": [],
         "name": "Strain Rate Sensitivity Exponent Std. Dev.",
         "notes": "",
         "origin": "measured",
         "template": null,
         "type": "property",
         "value": {
            "nominal": 0.0019903692312444,
            "type": "nominal_real",
            "units": "dimensionless"
         }
      },
      {
         "file_links": [],
         "name": "Avg. Raw Hardness (Gpa)",
         "notes": "",
         "origin": "measured",
         "template": null,
         "type": "property",
         "value": {
            "nominal": 2.92888888888889,
            "type": "nominal_real",
            "units": "gigapascal"
         }
      },
      {
         "file_links": [],
         "name": "Avg. Raw Modulus (Gpa)",
         "notes": "",
         "origin": "measured",
         "template": null,
         "type": "property",
         "value": {
            "nominal": 206.044444444444,
            "type": "nominal_real",
            "units": "gigapascal"
         }
      },
      {
         "file_links": [],
         "name": "Avg. Pile-up Ratio",
         "notes": "",
         "origin": "measured",
         "template": null,
         "type": "property",
         "value": {
            "nominal": 92.5081555555556,
            "type": "nominal_real",
            "units": "dimensionless"
         }
      },
      {
         "file_links": [],
         "name": "Avg. Corrected Hardness (Gpa)",
         "notes": "",
         "origin": "measured",
         "template": null,
         "type": "property",
         "value": {
            "nominal": 2.70992750777778,
            "type": "nominal_real",
            "units": "gigapascal"
         }
      },
      {
         "file_links": [],
         "name": "Avg. Corrected Modulus (Gpa)",
         "notes": "",
         "origin": "measured",
         "template": null,
         "type": "property",
         "value": {
            "nominal": 190.550963655556,
            "type": "nominal_real",
            "units": "gigapascal"
         }
      }
   ],
   "source": null,
   "spec": {
      "id": "7047489a-60dc-4183-84a1-57bcdb6cd7eb",
      "scope": "auto",
      "type": "link_by_uid"
   },
   "tags": [
      "composition_id::AAB12",
      "batch::A",
      "fabrication_method::VAM"
   ],
   "type": "measurement_run",
   "uids": {
      "auto": "4e90cf12-dca6-40b5-8236-5c8fcd3fca19"
   }
}

File: examples/birdshot/output/AAB/unstructured/thin/MeasurementRun_SRJT charact. for AAB12_5c128a29-279d-4c2c-991d-8385250c6492_.json
{
   "conditions": [],
   "file_links": [],
   "material": {
      "id": "5fe4d8d7-9609-47af-ab92-f51ad2e6144a",
      "scope": "auto",
      "type": "link_by_uid"
   },
   "name": "SRJT charact. for AAB12",
   "notes": null,
   "parameters": [],
   "properties": [
      {
         "file_links": [],
         "name": "Strain Rate Sensitivity Exponent",
         "notes": "",
         "origin": "measured",
         "template": null,
         "type": "property",
         "value": {
            "nominal": 0.0083539399966666,
            "type": "nominal_real",
            "units": "dimensionless"
         }
      },
      {
         "file_links": [],
         "name": "Strain Rate Sensitivity Exponent Std. Dev.",
         "notes": "",
         "origin": "measured",
         "template": null,
         "type": "property",
         "value": {
            "nominal": 0.0019903692312444,
            "type": "nominal_real",
            "units": "dimensionless"
         }
      },
      {
         "file_links": [],
         "name": "Avg. Raw Hardness (Gpa)",
         "notes": "",
         "origin": "measured",
         "template": null,
         "type": "property",
         "value": {
            "nominal": 2.92888888888889,
            "type": "nominal_real",
            "units": "gigapascal"
         }
      },
      {
         "file_links": [],
         "name": "Avg. Raw Modulus (Gpa)",
         "notes": "",
         "origin": "measured",
         "template": null,
         "type": "property",
         "value": {
            "nominal": 206.044444444444,
            "type": "nominal_real",
            "units": "gigapascal"
         }
      },
      {
         "file_links": [],
         "name": "Avg. Pile-up Ratio",
         "notes": "",
         "origin": "measured",
         "template": null,
         "type": "property",
         "value": {
            "nominal": 92.5081555555556,
            "type": "nominal_real",
            "units": "dimensionless"
         }
      },
      {
         "file_links": [],
         "name": "Avg. Corrected Hardness (Gpa)",
         "notes": "",
         "origin": "measured",
         "template": null,
         "type": "property",
         "value": {
            "nominal": 2.70992750777778,
            "type": "nominal_real",
            "units": "gigapascal"
         }
      },
      {
         "file_links": [],
         "name": "Avg. Corrected Modulus (Gpa)",
         "notes": "",
         "origin": "measured",
         "template": null,
         "type": "property",
         "value": {
            "nominal": 190.550963655556,
            "type": "nominal_real",
            "units": "gigapascal"
         }
      }
   ],
   "source": null,
   "spec": {
      "id": "c982f083-cdd2-49a5-8fcd-5e5fd30b4859",
      "scope": "auto",
      "type": "link_by_uid"
   },
   "tags": [
      "composition_id::AAB12",
      "batch::A",
      "fabrication_method::VAM"
   ],
   "type": "measurement_run",
   "uids": {
      "auto": "5c128a29-279d-4c2c-991d-8385250c6492"
   }
}

File: examples/birdshot/output/AAB/unstructured/thin/MeasurementRun_SRJT charact. for AAB12_a33205ca-7a3d-412e-8adb-cb4440a263f2_.json
{
   "conditions": [],
   "file_links": [],
   "material": {
      "id": "d300da4b-2274-46ce-b2f7-aee33fa5765e",
      "scope": "auto",
      "type": "link_by_uid"
   },
   "name": "SRJT charact. for AAB12",
   "notes": null,
   "parameters": [],
   "properties": [
      {
         "file_links": [],
         "name": "Strain Rate Sensitivity Exponent",
         "notes": "",
         "origin": "measured",
         "template": null,
         "type": "property",
         "value": {
            "nominal": 0.0083539399966666,
            "type": "nominal_real",
            "units": "dimensionless"
         }
      },
      {
         "file_links": [],
         "name": "Strain Rate Sensitivity Exponent Std. Dev.",
         "notes": "",
         "origin": "measured",
         "template": null,
         "type": "property",
         "value": {
            "nominal": 0.0019903692312444,
            "type": "nominal_real",
            "units": "dimensionless"
         }
      },
      {
         "file_links": [],
         "name": "Avg. Raw Hardness (Gpa)",
         "notes": "",
         "origin": "measured",
         "template": null,
         "type": "property",
         "value": {
            "nominal": 2.92888888888889,
            "type": "nominal_real",
            "units": "gigapascal"
         }
      },
      {
         "file_links": [],
         "name": "Avg. Raw Modulus (Gpa)",
         "notes": "",
         "origin": "measured",
         "template": null,
         "type": "property",
         "value": {
            "nominal": 206.044444444444,
            "type": "nominal_real",
            "units": "gigapascal"
         }
      },
      {
         "file_links": [],
         "name": "Avg. Pile-up Ratio",
         "notes": "",
         "origin": "measured",
         "template": null,
         "type": "property",
         "value": {
            "nominal": 92.5081555555556,
            "type": "nominal_real",
            "units": "dimensionless"
         }
      },
      {
         "file_links": [],
         "name": "Avg. Corrected Hardness (Gpa)",
         "notes": "",
         "origin": "measured",
         "template": null,
         "type": "property",
         "value": {
            "nominal": 2.70992750777778,
            "type": "nominal_real",
            "units": "gigapascal"
         }
      },
      {
         "file_links": [],
         "name": "Avg. Corrected Modulus (Gpa)",
         "notes": "",
         "origin": "measured",
         "template": null,
         "type": "property",
         "value": {
            "nominal": 190.550963655556,
            "type": "nominal_real",
            "units": "gigapascal"
         }
      }
   ],
   "source": null,
   "spec": {
      "id": "cd10c412-3d78-45e9-8f52-81de98a73de4",
      "scope": "auto",
      "type": "link_by_uid"
   },
   "tags": [
      "composition_id::AAB12",
      "batch::A",
      "fabrication_method::VAM"
   ],
   "type": "measurement_run",
   "uids": {
      "auto": "a33205ca-7a3d-412e-8adb-cb4440a263f2"
   }
}

File: examples/birdshot/output/AAB/unstructured/thin/MeasurementRun_SRJT charact. for AAB13_96c88671-baee-44de-939e-ed84f53087a4_.json
{
   "conditions": [],
   "file_links": [],
   "material": {
      "id": "19002a64-b628-4c9a-9b45-f1404a7f3e8e",
      "scope": "auto",
      "type": "link_by_uid"
   },
   "name": "SRJT charact. for AAB13",
   "notes": null,
   "parameters": [],
   "properties": [
      {
         "file_links": [],
         "name": "Strain Rate Sensitivity Exponent",
         "notes": "",
         "origin": "measured",
         "template": null,
         "type": "property",
         "value": {
            "nominal": 0.0074253524131111,
            "type": "nominal_real",
            "units": "dimensionless"
         }
      },
      {
         "file_links": [],
         "name": "Strain Rate Sensitivity Exponent Std. Dev.",
         "notes": "",
         "origin": "measured",
         "template": null,
         "type": "property",
         "value": {
            "nominal": 0.0014387078858444,
            "type": "nominal_real",
            "units": "dimensionless"
         }
      },
      {
         "file_links": [],
         "name": "Avg. Raw Hardness (Gpa)",
         "notes": "",
         "origin": "measured",
         "template": null,
         "type": "property",
         "value": {
            "nominal": 1.98666666666667,
            "type": "nominal_real",
            "units": "gigapascal"
         }
      },
      {
         "file_links": [],
         "name": "Avg. Raw Modulus (Gpa)",
         "notes": "",
         "origin": "measured",
         "template": null,
         "type": "property",
         "value": {
            "nominal": 180.9,
            "type": "nominal_real",
            "units": "gigapascal"
         }
      },
      {
         "file_links": [],
         "name": "Avg. Pile-up Ratio",
         "notes": "",
         "origin": "measured",
         "template": null,
         "type": "property",
         "value": {
            "nominal": 94.0962888888889,
            "type": "nominal_real",
            "units": "dimensionless"
         }
      },
      {
         "file_links": [],
         "name": "Avg. Corrected Hardness (Gpa)",
         "notes": "",
         "origin": "measured",
         "template": null,
         "type": "property",
         "value": {
            "nominal": 1.86936353111111,
            "type": "nominal_real",
            "units": "gigapascal"
         }
      },
      {
         "file_links": [],
         "name": "Avg. Corrected Modulus (Gpa)",
         "notes": "",
         "origin": "measured",
         "template": null,
         "type": "property",
         "value": {
            "nominal": 170.217523377778,
            "type": "nominal_real",
            "units": "gigapascal"
         }
      }
   ],
   "source": null,
   "spec": {
      "id": "e9ce1714-0520-4ffe-a4de-01a168d92b36",
      "scope": "auto",
      "type": "link_by_uid"
   },
   "tags": [
      "composition_id::AAB13",
      "batch::A",
      "fabrication_method::VAM"
   ],
   "type": "measurement_run",
   "uids": {
      "auto": "96c88671-baee-44de-939e-ed84f53087a4"
   }
}

File: examples/birdshot/output/AAB/unstructured/thin/MeasurementRun_SRJT charact. for AAB13_96cf56bf-3573-403a-90db-3dc8e8a510e9_.json
{
   "conditions": [],
   "file_links": [],
   "material": {
      "id": "801cfa2f-9c1a-48fe-b474-aa3caaecdcda",
      "scope": "auto",
      "type": "link_by_uid"
   },
   "name": "SRJT charact. for AAB13",
   "notes": null,
   "parameters": [],
   "properties": [
      {
         "file_links": [],
         "name": "Strain Rate Sensitivity Exponent",
         "notes": "",
         "origin": "measured",
         "template": null,
         "type": "property",
         "value": {
            "nominal": 0.0074253524131111,
            "type": "nominal_real",
            "units": "dimensionless"
         }
      },
      {
         "file_links": [],
         "name": "Strain Rate Sensitivity Exponent Std. Dev.",
         "notes": "",
         "origin": "measured",
         "template": null,
         "type": "property",
         "value": {
            "nominal": 0.0014387078858444,
            "type": "nominal_real",
            "units": "dimensionless"
         }
      },
      {
         "file_links": [],
         "name": "Avg. Raw Hardness (Gpa)",
         "notes": "",
         "origin": "measured",
         "template": null,
         "type": "property",
         "value": {
            "nominal": 1.98666666666667,
            "type": "nominal_real",
            "units": "gigapascal"
         }
      },
      {
         "file_links": [],
         "name": "Avg. Raw Modulus (Gpa)",
         "notes": "",
         "origin": "measured",
         "template": null,
         "type": "property",
         "value": {
            "nominal": 180.9,
            "type": "nominal_real",
            "units": "gigapascal"
         }
      },
      {
         "file_links": [],
         "name": "Avg. Pile-up Ratio",
         "notes": "",
         "origin": "measured",
         "template": null,
         "type": "property",
         "value": {
            "nominal": 94.0962888888889,
            "type": "nominal_real",
            "units": "dimensionless"
         }
      },
      {
         "file_links": [],
         "name": "Avg. Corrected Hardness (Gpa)",
         "notes": "",
         "origin": "measured",
         "template": null,
         "type": "property",
         "value": {
            "nominal": 1.86936353111111,
            "type": "nominal_real",
            "units": "gigapascal"
         }
      },
      {
         "file_links": [],
         "name": "Avg. Corrected Modulus (Gpa)",
         "notes": "",
         "origin": "measured",
         "template": null,
         "type": "property",
         "value": {
            "nominal": 170.217523377778,
            "type": "nominal_real",
            "units": "gigapascal"
         }
      }
   ],
   "source": null,
   "spec": {
      "id": "b6c277e0-c067-40ea-9f9d-874558da0971",
      "scope": "auto",
      "type": "link_by_uid"
   },
   "tags": [
      "composition_id::AAB13",
      "batch::A",
      "fabrication_method::VAM"
   ],
   "type": "measurement_run",
   "uids": {
      "auto": "96cf56bf-3573-403a-90db-3dc8e8a510e9"
   }
}

File: examples/birdshot/output/AAB/unstructured/thin/MeasurementRun_SRJT charact. for AAB13_ca8babe4-1b9f-49d7-8f90-340f2d209724_.json
{
   "conditions": [],
   "file_links": [],
   "material": {
      "id": "482d6c1d-02a8-4a45-8d39-0f64acf3d284",
      "scope": "auto",
      "type": "link_by_uid"
   },
   "name": "SRJT charact. for AAB13",
   "notes": null,
   "parameters": [],
   "properties": [
      {
         "file_links": [],
         "name": "Strain Rate Sensitivity Exponent",
         "notes": "",
         "origin": "measured",
         "template": null,
         "type": "property",
         "value": {
            "nominal": 0.0074253524131111,
            "type": "nominal_real",
            "units": "dimensionless"
         }
      },
      {
         "file_links": [],
         "name": "Strain Rate Sensitivity Exponent Std. Dev.",
         "notes": "",
         "origin": "measured",
         "template": null,
         "type": "property",
         "value": {
            "nominal": 0.0014387078858444,
            "type": "nominal_real",
            "units": "dimensionless"
         }
      },
      {
         "file_links": [],
         "name": "Avg. Raw Hardness (Gpa)",
         "notes": "",
         "origin": "measured",
         "template": null,
         "type": "property",
         "value": {
            "nominal": 1.98666666666667,
            "type": "nominal_real",
            "units": "gigapascal"
         }
      },
      {
         "file_links": [],
         "name": "Avg. Raw Modulus (Gpa)",
         "notes": "",
         "origin": "measured",
         "template": null,
         "type": "property",
         "value": {
            "nominal": 180.9,
            "type": "nominal_real",
            "units": "gigapascal"
         }
      },
      {
         "file_links": [],
         "name": "Avg. Pile-up Ratio",
         "notes": "",
         "origin": "measured",
         "template": null,
         "type": "property",
         "value": {
            "nominal": 94.0962888888889,
            "type": "nominal_real",
            "units": "dimensionless"
         }
      },
      {
         "file_links": [],
         "name": "Avg. Corrected Hardness (Gpa)",
         "notes": "",
         "origin": "measured",
         "template": null,
         "type": "property",
         "value": {
            "nominal": 1.86936353111111,
            "type": "nominal_real",
            "units": "gigapascal"
         }
      },
      {
         "file_links": [],
         "name": "Avg. Corrected Modulus (Gpa)",
         "notes": "",
         "origin": "measured",
         "template": null,
         "type": "property",
         "value": {
            "nominal": 170.217523377778,
            "type": "nominal_real",
            "units": "gigapascal"
         }
      }
   ],
   "source": null,
   "spec": {
      "id": "414a21a3-7209-42a1-8dd9-c04334370afd",
      "scope": "auto",
      "type": "link_by_uid"
   },
   "tags": [
      "composition_id::AAB13",
      "batch::A",
      "fabrication_method::VAM"
   ],
   "type": "measurement_run",
   "uids": {
      "auto": "ca8babe4-1b9f-49d7-8f90-340f2d209724"
   }
}

File: examples/birdshot/output/AAB/unstructured/thin/MeasurementRun_SRJT charact. for AAB14_2ddd381a-126d-4840-87f8-aca2b81870b5_.json
{
   "conditions": [],
   "file_links": [],
   "material": {
      "id": "dc48c57d-6525-4784-ae02-0657f7b94cef",
      "scope": "auto",
      "type": "link_by_uid"
   },
   "name": "SRJT charact. for AAB14",
   "notes": null,
   "parameters": [],
   "properties": [
      {
         "file_links": [],
         "name": "Strain Rate Sensitivity Exponent",
         "notes": "",
         "origin": "measured",
         "template": null,
         "type": "property",
         "value": {
            "nominal": 0.0073520794167777,
            "type": "nominal_real",
            "units": "dimensionless"
         }
      },
      {
         "file_links": [],
         "name": "Strain Rate Sensitivity Exponent Std. Dev.",
         "notes": "",
         "origin": "measured",
         "template": null,
         "type": "property",
         "value": {
            "nominal": 0.0016378594216555,
            "type": "nominal_real",
            "units": "dimensionless"
         }
      },
      {
         "file_links": [],
         "name": "Avg. Raw Hardness (Gpa)",
         "notes": "",
         "origin": "measured",
         "template": null,
         "type": "property",
         "value": {
            "nominal": 2.46,
            "type": "nominal_real",
            "units": "gigapascal"
         }
      },
      {
         "file_links": [],
         "name": "Avg. Raw Modulus (Gpa)",
         "notes": "",
         "origin": "measured",
         "template": null,
         "type": "property",
         "value": {
            "nominal": 188.766666666667,
            "type": "nominal_real",
            "units": "gigapascal"
         }
      },
      {
         "file_links": [],
         "name": "Avg. Pile-up Ratio",
         "notes": "",
         "origin": "measured",
         "template": null,
         "type": "property",
         "value": {
            "nominal": 91.3688333333333,
            "type": "nominal_real",
            "units": "dimensionless"
         }
      },
      {
         "file_links": [],
         "name": "Avg. Corrected Hardness (Gpa)",
         "notes": "",
         "origin": "measured",
         "template": null,
         "type": "property",
         "value": {
            "nominal": 2.24709801,
            "type": "nominal_real",
            "units": "gigapascal"
         }
      },
      {
         "file_links": [],
         "name": "Avg. Corrected Modulus (Gpa)",
         "notes": "",
         "origin": "measured",
         "template": null,
         "type": "property",
         "value": {
            "nominal": 172.478153033333,
            "type": "nominal_real",
            "units": "gigapascal"
         }
      }
   ],
   "source": null,
   "spec": {
      "id": "6cce5bf4-3be2-4944-9d6f-d6d7943e6939",
      "scope": "auto",
      "type": "link_by_uid"
   },
   "tags": [
      "composition_id::AAB14",
      "batch::A",
      "fabrication_method::VAM"
   ],
   "type": "measurement_run",
   "uids": {
      "auto": "2ddd381a-126d-4840-87f8-aca2b81870b5"
   }
}
