Repository: openmsi/openmsimodel

# openmsimodel
[! [PyPI](https://img.shields.io/pypi/v/openmsimodel)](https://pypi.org/project/openmsimodel/) [License](https://img.shields.io/github/license/openmsi/openmsimodel) 
OpenMSIModel uses the GEMD (Graphical Expression of Material Data) format to interact with generalized laboratory, analysis, and computational materials data.
It allows to structure real scientific workflows into meaningful data structures, model them in graph and relational databases, explore on interactive graphical interfaces, and build long-term, shareable assets stores.

Available on PyPI at https://pypi.org/project/openmsimodel and GitHub at https://github.com/openmsi/openmsimodel

Official documentation at https://openmsimodel.readthedocs.io/en/latest/

File: examples/birdshot/saved_output/AAB/unstructured/thin/MeasurementRun_SRJT charact. for AAB01_841c672c-9281-42a4-8b93-bea80135d60a_.json
{
   "conditions": [],
   "file_links": [],
   "material": {
      "id": "46b3f7d3-e7ea-4d43-8ee6-1a7d33b7ecc7",
      "scope": "auto",
      "type": "link_by_uid"
   },
   "name": "SRJT charact. for AAB01",
   "notes": null,
   "parameters": [],
   "properties": [
      {
         "file_links": [],
         "name": "Strain Rate Sensitivity Exponent",
         "notes": "",
         "origin": "measured",
         "template": null,
         "type": "property",
         "value": {
            "nominal": 0.0083582225418888,
            "type": "nominal_real",
            "units": "dimensionless"
         }
      },
      {
         "file_links": [],
         "name": "Strain Rate Sensitivity Exponent Std. Dev.",
         "notes": "",
         "origin": "measured",
         "template": null,
         "type": "property",
         "value": {
            "nominal": 0.0014108980951666,
            "type": "nominal_real",
            "units": "dimensionless"
         }
      },
      {
         "file_links": [],
         "name": "Avg. Raw Hardness (Gpa)",
         "notes": "",
         "origin": "measured",
         "template": null,
         "type": "property",
         "value": {
            "nominal": 2.94,
            "type": "nominal_real",
            "units": "gigapascal"
         }
      },
      {
         "file_links": [],
         "name": "Avg. Raw Modulus (Gpa)",
         "notes": "",
         "origin": "measured",
         "template": null,
         "type": "property",
         "value": {
            "nominal": 213.155555555556,
            "type": "nominal_real",
            "units": "gigapascal"
         }
      },
      {
         "file_links": [],
         "name": "Avg. Pile-up Ratio",
         "notes": "",
         "origin": "measured",
         "template": null,
         "type": "property",
         "value": {
            "nominal": 91.1395333333333,
            "type": "nominal_real",
            "units": "dimensionless"
         }
      },
      {
         "file_links": [],
         "name": "Avg. Corrected Hardness (Gpa)",
         "notes": "",
         "origin": "measured",
         "template": null,
         "type": "property",
         "value": {
            "nominal": 2.67949162111111,
            "type": "nominal_real",
            "units": "gigapascal"
         }
      },
      {
         "file_links": [],
         "name": "Avg. Corrected Modulus (Gpa)",
         "notes": "",
         "origin": "measured",
         "template": null,
         "type": "property",
         "value": {
            "nominal": 194.270378133333,
            "type": "nominal_real",
            "units": "gigapascal"
         }
      }
   ],
   "source": null,
   "spec": {
      "id": "7829908a-5e87-48db-850c-4e72878e6220",
      "scope": "auto",
      "type": "link_by_uid"
   },
   "tags": [
      "composition_id::AAB01",
      "batch::A",
      "fabrication_method::VAM"
   ],
   "type": "measurement_run",
   "uids": {
      "auto": "841c672c-9281-42a4-8b93-bea80135d60a"
   }
}

File: examples/birdshot/saved_output/AAB/unstructured/thin/MeasurementRun_SRJT charact. for AAB04_2837d30a-8ab4-4566-90cd-06d7c8aea427_.json
{
   "conditions": [],
   "file_links": [],
   "material": {
      "id": "cb7fb7f0-1293-4d56-a345-ce55ab970814",
      "scope": "auto",
      "type": "link_by_uid"
   },
   "name": "SRJT charact. for AAB04",
   "notes": null,
   "parameters": [],
   "properties": [
      {
         "file_links": [],
         "name": "Strain Rate Sensitivity Exponent",
         "notes": "",
         "origin": "measured",
         "template": null,
         "type": "property",
         "value": {
            "nominal": 0.0067802531346666,
            "type": "nominal_real",
            "units": "dimensionless"
         }
      },
      {
         "file_links": [],
         "name": "Strain Rate Sensitivity Exponent Std. Dev.",
         "notes": "",
         "origin": "measured",
         "template": null,
         "type": "property",
         "value": {
            "nominal": 0.0009722097444111,
            "type": "nominal_real",
            "units": "dimensionless"
         }
      },
      {
         "file_links": [],
         "name": "Avg. Raw Hardness (Gpa)",
         "notes": "",
         "origin": "measured",
         "template": null,
         "type": "property",
         "value": {
            "nominal": 2.63,
            "type": "nominal_real",
            "units": "gigapascal"
         }
      },
      {
         "file_links": [],
         "name": "Avg. Raw Modulus (Gpa)",
         "notes": "",
         "origin": "measured",
         "template": null,
         "type": "property",
         "value": {
            "nominal": 194.377777777778,
            "type": "nominal_real",
            "units": "gigapascal"
         }
      },
      {
         "file_links": [],
         "name": "Avg. Pile-up Ratio",
         "notes": "",
         "origin": "measured",
         "template": null,
         "type": "property",
         "value": {
            "nominal": 87.0244111111111,
            "type": "nominal_real",
            "units": "dimensionless"
         }
      },
      {
         "file_links": [],
         "name": "Avg. Corrected Hardness (Gpa)",
         "notes": "",
         "origin": "measured",
         "template": null,
         "type": "property",
         "value": {
            "nominal": 2.28848475444444,
            "type": "nominal_real",
            "units": "gigapascal"
         }
      },
      {
         "file_links": [],
         "name": "Avg. Corrected Modulus (Gpa)",
         "notes": "",
         "origin": "measured",
         "template": null,
         "type": "property",
         "value": {
            "nominal": 169.115457311111,
            "type": "nominal_real",
            "units": "gigapascal"
         }
      }
   ],
   "source": null,
   "spec": {
      "id": "329a13e5-279f-4dd1-b344-cbc12589b4a2",
      "scope": "auto",
      "type": "link_by_uid"
   },
   "tags": [
      "composition_id::AAB04",
      "batch::A",
      "fabrication_method::VAM"
   ],
   "type": "measurement_run",
   "uids": {
      "auto": "2837d30a-8ab4-4566-90cd-06d7c8aea427"
   }
}

File: examples/birdshot/saved_output/AAB/unstructured/thin/MeasurementRun_SRJT charact. for AAB05_18356060-3d8d-4b13-90ac-1f025db0c334_.json
{
   "conditions": [],
   "file_links": [],
   "material": {
      "id": "be9fdc69-3e54-4744-90aa-72e57b5b9d37",
      "scope": "auto",
      "type": "link_by_uid"
   },
   "name": "SRJT charact. for AAB05",
   "notes": null,
   "parameters": [],
   "properties": [
      {
         "file_links": [],
         "name": "Strain Rate Sensitivity Exponent",
         "notes": "",
         "origin": "measured",
         "template": null,
         "type": "property",
         "value": {
            "nominal": 0.0069813905917777,
            "type": "nominal_real",
            "units": "dimensionless"
         }
      },
      {
         "file_links": [],
         "name": "Strain Rate Sensitivity Exponent Std. Dev.",
         "notes": "",
         "origin": "measured",
         "template": null,
         "type": "property",
         "value": {
            "nominal": 0.0029629497167777,
            "type": "nominal_real",
            "units": "dimensionless"
         }
      },
      {
         "file_links": [],
         "name": "Avg. Raw Hardness (Gpa)",
         "notes": "",
         "origin": "measured",
         "template": null,
         "type": "property",
         "value": {
            "nominal": 2.54666666666667,
            "type": "nominal_real",
            "units": "gigapascal"
         }
      },
      {
         "file_links": [],
         "name": "Avg. Raw Modulus (Gpa)",
         "notes": "",
         "origin": "measured",
         "template": null,
         "type": "property",
         "value": {
            "nominal": 217.711111111111,
            "type": "nominal_real",
            "units": "gigapascal"
         }
      },
      {
         "file_links": [],
         "name": "Avg. Pile-up Ratio",
         "notes": "",
         "origin": "measured",
         "template": null,
         "type": "property",
         "value": {
            "nominal": 92.3420777777778,
            "type": "nominal_real",
            "units": "dimensionless"
         }
      },
      {
         "file_links": [],
         "name": "Avg. Corrected Hardness (Gpa)",
         "notes": "",
         "origin": "measured",
         "template": null,
         "type": "property",
         "value": {
            "nominal": 2.35156287111111,
            "type": "nominal_real",
            "units": "gigapascal"
         }
      },
      {
         "file_links": [],
         "name": "Avg. Corrected Modulus (Gpa)",
         "notes": "",
         "origin": "measured",
         "template": null,
         "type": "property",
         "value": {
            "nominal": 201.0539331,
            "type": "nominal_real",
            "units": "gigapascal"
         }
      }
   ],
   "source": null,
   "spec": {
      "id": "db6dd190-b824-4076-8994-805698c1cfe1",
      "scope": "auto",
      "type": "link_by_uid"
   },
   "tags": [
      "composition_id::AAB05",
      "batch::A",
      "fabrication_method::VAM"
   ],
   "type": "measurement_run",
   "uids": {
      "auto": "18356060-3d8d-4b13-90ac-1f025db0c334"
   }
}

File: examples/birdshot/saved_output/AAB/unstructured/thin/MeasurementRun_SRJT charact. for AAB06_284eab8d-3ff9-427f-ae51-9d3bb4fe4a15_.json
{
   "conditions": [],
   "file_links": [],
   "material": {
      "id": "a44f8170-b1e4-43e1-807d-a03e18e3a6c4",
      "scope": "auto",
      "type": "link_by_uid"
   },
   "name": "SRJT charact. for AAB06",
   "notes": null,
   "parameters": [],
   "properties": [
      {
         "file_links": [],
         "name": "Strain Rate Sensitivity Exponent",
         "notes": "",
         "origin": "measured",
         "template": null,
         "type": "property",
         "value": {
            "nominal": 0.007517168866,
            "type": "nominal_real",
            "units": "dimensionless"
         }
      },
      {
         "file_links": [],
         "name": "Strain Rate Sensitivity Exponent Std. Dev.",
         "notes": "",
         "origin": "measured",
         "template": null,
         "type": "property",
         "value": {
            "nominal": 0.0014208863716111,
            "type": "nominal_real",
            "units": "dimensionless"
         }
      },
      {
         "file_links": [],
         "name": "Avg. Raw Hardness (Gpa)",
         "notes": "",
         "origin": "measured",
         "template": null,
         "type": "property",
         "value": {
            "nominal": 2.83555555555556,
            "type": "nominal_real",
            "units": "gigapascal"
         }
      },
      {
         "file_links": [],
         "name": "Avg. Raw Modulus (Gpa)",
         "notes": "",
         "origin": "measured",
         "template": null,
         "type": "property",
         "value": {
            "nominal": 225.3,
            "type": "nominal_real",
            "units": "gigapascal"
         }
      },
      {
         "file_links": [],
         "name": "Avg. Pile-up Ratio",
         "notes": "",
         "origin": "measured",
         "template": null,
         "type": "property",
         "value": {
            "nominal": 91.6385222222222,
            "type": "nominal_real",
            "units": "dimensionless"
         }
      },
      {
         "file_links": [],
         "name": "Avg. Corrected Hardness (Gpa)",
         "notes": "",
         "origin": "measured",
         "template": null,
         "type": "property",
         "value": {
            "nominal": 2.59816324444444,
            "type": "nominal_real",
            "units": "gigapascal"
         }
      },
      {
         "file_links": [],
         "name": "Avg. Corrected Modulus (Gpa)",
         "notes": "",
         "origin": "measured",
         "template": null,
         "type": "property",
         "value": {
            "nominal": 206.427370811111,
            "type": "nominal_real",
            "units": "gigapascal"
         }
      }
   ],
   "source": null,
   "spec": {
      "id": "7da7f770-dd3f-4f8e-8c48-ad55988adcbb",
      "scope": "auto",
      "type": "link_by_uid"
   },
   "tags": [
      "composition_id::AAB06",
      "batch::A",
      "fabrication_method::VAM"
   ],
   "type": "measurement_run",
   "uids": {
      "auto": "284eab8d-3ff9-427f-ae51-9d3bb4fe4a15"
   }
}

File: examples/birdshot/saved_output/AAB/unstructured/thin/MeasurementRun_SRJT charact. for AAB12_76f92c99-cc0f-4053-b245-15dd33fa0dcb_.json
{
   "conditions": [],
   "file_links": [],
   "material": {
      "id": "0400b9a0-d3fb-4eb1-b4f7-491e7af09b20",
      "scope": "auto",
      "type": "link_by_uid"
   },
   "name": "SRJT charact. for AAB12",
   "notes": null,
   "parameters": [],
   "properties": [
      {
         "file_links": [],
         "name": "Strain Rate Sensitivity Exponent",
         "notes": "",
         "origin": "measured",
         "template": null,
         "type": "property",
         "value": {
            "nominal": 0.0083539399966666,
            "type": "nominal_real",
            "units": "dimensionless"
         }
      },
      {
         "file_links": [],
         "name": "Strain Rate Sensitivity Exponent Std. Dev.",
         "notes": "",
         "origin": "measured",
         "template": null,
         "type": "property",
         "value": {
            "nominal": 0.0019903692312444,
            "type": "nominal_real",
            "units": "dimensionless"
         }
      },
      {
         "file_links": [],
         "name": "Avg. Raw Hardness (Gpa)",
         "notes": "",
         "origin": "measured",
         "template": null,
         "type": "property",
         "value": {
            "nominal": 2.92888888888889,
            "type": "nominal_real",
            "units": "gigapascal"
         }
      },
      {
         "file_links": [],
         "name": "Avg. Raw Modulus (Gpa)",
         "notes": "",
         "origin": "measured",
         "template": null,
         "type": "property",
         "value": {
            "nominal": 206.044444444444,
            "type": "nominal_real",
            "units": "gigapascal"
         }
      },
      {
         "file_links": [],
         "name": "Avg. Pile-up Ratio",
         "notes": "",
         "origin": "measured",
         "template": null,
         "type": "property",
         "value": {
            "nominal": 92.5081555555556,
            "type": "nominal_real",
            "units": "dimensionless"
         }
      },
      {
         "file_links": [],
         "name": "Avg. Corrected Hardness (Gpa)",
         "notes": "",
         "origin": "measured",
         "template": null,
         "type": "property",
         "value": {
            "nominal": 2.70992750777778,
            "type": "nominal_real",
            "units": "gigapascal"
         }
      },
      {
         "file_links": [],
         "name": "Avg. Corrected Modulus (Gpa)",
         "notes": "",
         "origin": "measured",
         "template": null,
         "type": "property",
         "value": {
            "nominal": 190.550963655556,
            "type": "nominal_real",
            "units": "gigapascal"
         }
      }
   ],
   "source": null,
   "spec": {
      "id": "b580bf8a-d94c-4ec4-8443-d07c7d73b783",
      "scope": "auto",
      "type": "link_by_uid"
   },
   "tags": [
      "composition_id::AAB12",
      "batch::A",
      "fabrication_method::VAM"
   ],
   "type": "measurement_run",
   "uids": {
      "auto": "76f92c99-cc0f-4053-b245-15dd33fa0dcb"
   }
}

File: examples/birdshot/saved_output/AAB/unstructured/thin/MeasurementRun_SRJT charact. for AAB13_0e5ce436-92a5-46e7-9af5-6529fb8eece5_.json
{
   "conditions": [],
   "file_links": [],
   "material": {
      "id": "a4214088-f713-4034-8428-35a1bf2f0d67",
      "scope": "auto",
      "type": "link_by_uid"
   },
   "name": "SRJT charact. for AAB13",
   "notes": null,
   "parameters": [],
   "properties": [
      {
         "file_links": [],
         "name": "Strain Rate Sensitivity Exponent",
         "notes": "",
         "origin": "measured",
         "template": null,
         "type": "property",
         "value": {
            "nominal": 0.0074253524131111,
            "type": "nominal_real",
            "units": "dimensionless"
         }
      },
      {
         "file_links": [],
         "name": "Strain Rate Sensitivity Exponent Std. Dev.",
         "notes": "",
         "origin": "measured",
         "template": null,
         "type": "property",
         "value": {
            "nominal": 0.0014387078858444,
            "type": "nominal_real",
            "units": "dimensionless"
         }
      },
      {
         "file_links": [],
         "name": "Avg. Raw Hardness (Gpa)",
         "notes": "",
         "origin": "measured",
         "template": null,
         "type": "property",
         "value": {
            "nominal": 1.98666666666667,
            "type": "nominal_real",
            "units": "gigapascal"
         }
      },
      {
         "file_links": [],
         "name": "Avg. Raw Modulus (Gpa)",
         "notes": "",
         "origin": "measured",
         "template": null,
         "type": "property",
         "value": {
            "nominal": 180.9,
            "type": "nominal_real",
            "units": "gigapascal"
         }
      },
      {
         "file_links": [],
         "name": "Avg. Pile-up Ratio",
         "notes": "",
         "origin": "measured",
         "template": null,
         "type": "property",
         "value": {
            "nominal": 94.0962888888889,
            "type": "nominal_real",
            "units": "dimensionless"
         }
      },
      {
         "file_links": [],
         "name": "Avg. Corrected Hardness (Gpa)",
         "notes": "",
         "origin": "measured",
         "template": null,
         "type": "property",
         "value": {
            "nominal": 1.86936353111111,
            "type": "nominal_real",
            "units": "gigapascal"
         }
      },
      {
         "file_links": [],
         "name": "Avg. Corrected Modulus (Gpa)",
         "notes": "",
         "origin": "measured",
         "template": null,
         "type": "property",
         "value": {
            "nominal": 170.217523377778,
            "type": "nominal_real",
            "units": "gigapascal"
         }
      }
   ],
   "source": null,
   "spec": {
      "id": "4fa87595-2c21-4308-b705-32a59adaed25",
      "scope": "auto",
      "type": "link_by_uid"
   },
   "tags": [
      "composition_id::AAB13",
      "batch::A",
      "fabrication_method::VAM"
   ],
   "type": "measurement_run",
   "uids": {
      "auto": "0e5ce436-92a5-46e7-9af5-6529fb8eece5"
   }
}

File: examples/birdshot/saved_output/AAB/unstructured/thin/MeasurementRun_SRJT charact. for AAB14_0300a06e-beb8-4dd9-880e-69b5895ca916_.json
{
   "conditions": [],
   "file_links": [],
   "material": {
      "id": "8e36c236-ca00-48d8-b3c9-63f54e7c553f",
      "scope": "auto",
      "type": "link_by_uid"
   },
   "name": "SRJT charact. for AAB14",
   "notes": null,
   "parameters": [],
   "properties": [
      {
         "file_links": [],
         "name": "Strain Rate Sensitivity Exponent",
         "notes": "",
         "origin": "measured",
         "template": null,
         "type": "property",
         "value": {
            "nominal": 0.0073520794167777,
            "type": "nominal_real",
            "units": "dimensionless"
         }
      },
      {
         "file_links": [],
         "name": "Strain Rate Sensitivity Exponent Std. Dev.",
         "notes": "",
         "origin": "measured",
         "template": null,
         "type": "property",
         "value": {
            "nominal": 0.0016378594216555,
            "type": "nominal_real",
            "units": "dimensionless"
         }
      },
      {
         "file_links": [],
         "name": "Avg. Raw Hardness (Gpa)",
         "notes": "",
         "origin": "measured",
         "template": null,
         "type": "property",
         "value": {
            "nominal": 2.46,
            "type": "nominal_real",
            "units": "gigapascal"
         }
      },
      {
         "file_links": [],
         "name": "Avg. Raw Modulus (Gpa)",
         "notes": "",
         "origin": "measured",
         "template": null,
         "type": "property",
         "value": {
            "nominal": 188.766666666667,
            "type": "nominal_real",
            "units": "gigapascal"
         }
      },
      {
         "file_links": [],
         "name": "Avg. Pile-up Ratio",
         "notes": "",
         "origin": "measured",
         "template": null,
         "type": "property",
         "value": {
            "nominal": 91.3688333333333,
            "type": "nominal_real",
            "units": "dimensionless"
         }
      },
      {
         "file_links": [],
         "name": "Avg. Corrected Hardness (Gpa)",
         "notes": "",
         "origin": "measured",
         "template": null,
         "type": "property",
         "value": {
            "nominal": 2.24709801,
            "type": "nominal_real",
            "units": "gigapascal"
         }
      },
      {
         "file_links": [],
         "name": "Avg. Corrected Modulus (Gpa)",
         "notes": "",
         "origin": "measured",
         "template": null,
         "type": "property",
         "value": {
            "nominal": 172.478153033333,
            "type": "nominal_real",
            "units": "gigapascal"
         }
      }
   ],
   "source": null,
   "spec": {
      "id": "d075dd1c-68c8-4fd3-b42d-f2c5baa3e298",
      "scope": "auto",
      "type": "link_by_uid"
   },
   "tags": [
      "composition_id::AAB14",
      "batch::A",
      "fabrication_method::VAM"
   ],
   "type": "measurement_run",
   "uids": {
      "auto": "0300a06e-beb8-4dd9-880e-69b5895ca916"
   }
}
