Repository: openmsi/openmsimodel

# openmsimodel
[! [PyPI](https://img.shields.io/pypi/v/openmsimodel)](https://pypi.org/project/openmsimodel/) [License](https://img.shields.io/github/license/openmsi/openmsimodel) 
OpenMSIModel uses the GEMD (Graphical Expression of Material Data) format to interact with generalized laboratory, analysis, and computational materials data.
It allows to structure real scientific workflows into meaningful data structures, model them in graph and relational databases, explore on interactive graphical interfaces, and build long-term, shareable assets stores.

Available on PyPI at https://pypi.org/project/openmsimodel and GitHub at https://github.com/openmsi/openmsimodel

Official documentation at https://openmsimodel.readthedocs.io/en/latest/

File: workflow/test.txt (part 1 of 3)
{
   "AAB01": {
      "Target Composition, at.%": {
         "Al": 0,
         "Co": 50,
         "Cr": 10,
         "Fe": 15,
         "Ni": 15,
         "V": 10
      },
      "VAM": {
         "A": {
            "Average": {
               "Elastic Modulus, GPa": 229.78189427752778,
               "Elongation, %": 34.557071850517005,
               "Strain Hardening, MPa": -1807.4652407226868,
               "UTS, MPa": 1038.3657276825993,
               "Yield Strength, MPa": 539.23333869137,
               "dUTS/dY": 1.9379405740873206
            },
            "T03": {
               "Hardness, HV": 238.1,
               "Lattice Parameter": 3.5654121415971916,
               "Phase": "FCC",
               "SD, HV": 2.062765134473628
            },
            "T05": {
               "Average Measured Composition, at.%": {
                  "Al": 0,
                  "Co": 49.62666666666667,
                  "Cr": 10.226666666666667,
                  "Fe": 15.286666666666665,
                  "Ni": 14.693333333333332,
                  "V": 10.16
               },
               "Difference, at.%": {
                  "Al": 0,
                  "Co": -0.37333333333332774,
                  "Cr": 0.22666666666666657,
                  "Fe": 0.2866666666666653,
                  "Ni": -0.3066666666666684,
                  "V": 0.16000000000000014
               }
            },
            "T08": {
               "Elastic Modulus, GPa": 228.28198949128526,
               "Elongation, %": 37.76296231554319,
               "Strain Hardening, MPa": -1666.4729082726535,
               "UTS, MPa": 1063.7926747442789,
               "Yield Strength, MPa": 502.3237512553356,
               "dUTS/dY": 2.1177431329611642
            },
            "T09": {
               "Elastic Modulus, GPa": 231.28179906377034,
               "Elongation, %": 31.351181385490822,
               "Strain Hardening, MPa": -1948.45757317272,
               "UTS, MPa": 1012.9387806209199,
               "Yield Strength, MPa": 576.1429261274045,
               "dUTS/dY": 1.7581380152134771
            }
         }
      }
   },
   "AAB02": {
      "Target Composition, at.%": {
         "Al": 0,
         "Co": 5,
         "Cr": 0,
         "Fe": 75,
         "Ni": 20,
         "V": 0
      },
      "VAM": {
         "A": {
            "Average": {
               "Elastic Modulus, GPa": 185.3862510103754,
               "Elongation, %": 3.5725566497951013,
               "Strain Hardening, MPa": -24584.88010996367,
               "UTS, MPa": 798.0325575322847,
               "Yield Strength, MPa": 610.3553493245416,
               "dUTS/dY": 1.3100330585389757
            },
            "T03": {
               "Hardness, HV": 235.14000000000001,
               "Lattice Parameter": 2.868816182730235,
               "Phase": "BCC",
               "SD, HV": 4.991292417801227
            },
            "T05": {
               "Average Measured Composition, at.%": {
                  "Al": 0,
                  "Co": 5.126666666666667,
                  "Cr": 0,
                  "Fe": 74.96666666666667,
                  "Ni": 19.9,
                  "V": 0
               },
               "Difference, at.%": {
                  "Al": 0,
                  "Co": 0.12666666666666693,
                  "Cr": 0,
                  "Fe": -0.03333333333333144,
                  "Ni": -0.10000000000000142,
                  "V": 0
               }
            },
            "T08": {
               "Elastic Modulus, GPa": 193.03108820117828,
               "Elongation, %": 3.1336757413600624,
               "Strain Hardening, MPa": -22333.502289733286,
               "UTS, MPa": 809.0798524690708,
               "Yield Strength, MPa": 641.8003057342745,
               "dUTS/dY": 1.2606411141288165
            },
            "T09": {
               "Elastic Modulus, GPa": 177.7414138195725,
               "Elongation, %": 4.01143755823014,
               "Strain Hardening, MPa": -26836.257930194057,
               "UTS, MPa": 786.9852625954987,
               "Yield Strength, MPa": 578.9103929148088,
               "dUTS/dY": 1.3594250029491348
            }
         }
      }
   },
   "AAB03": {
      "Target Composition, at.%": {
         "Al": 0,
         "Co": 25,
         "Cr": 10,
         "Fe": 35,
         "Ni": 25,
         "V": 5
      },
      "VAM": {
         "A": {
            "Average": {
               "Elastic Modulus, GPa": 174.63873921069768,
               "Elongation, %": 17.189860599581774,
               "Strain Hardening, MPa": -4236.420304489659,
               "UTS, MPa": 575.9793330932442,
               "Yield Strength, MPa": 362.6887231690679,
               "dUTS/dY": 1.5942625644043469
            },
            "T03": {
               "Hardness, HV": 192.74,
               "Lattice Parameter": 3.5782348852576664,
               "Phase": "FCC",
               "SD, HV": 3.8682037174895596
            },
            "T05": {
               "Average Measured Composition, at.%": {
                  "Al": 0,
                  "Co": 24.766666666666662,
                  "Cr": 10.246666666666664,
                  "Fe": 35.24666666666667,
                  "Ni": 24.673333333333336,
                  "V": 5.053333333333332
               },
               "Difference, at.%": {
                  "Al": 0,
                  "Co": -0.23333333333333783,
                  "Cr": 0.24666666666666437,
                  "Fe": 0.2466666666666697,
                  "Ni": -0.32666666666666444,
                  "V": 0.0533333333333319
               }
            },
            "T08": {
               "Elastic Modulus, GPa": 183.11342348551935,
               "Elongation, %": 17.423730477912287,
               "Strain Hardening, MPa": -5388.081502853752,
               "UTS, MPa": 596.1044874525327,
               "Yield Strength, MPa": 392.4487323583849,
               "dUTS/dY": 1.5189359483219556
            },
            "T09": {
               "Elastic Modulus, GPa": 166.16405493587598,
               "Elongation, %": 16.95599072125126,
               "Strain Hardening, MPa": -3084.7591061255675,
               "UTS, MPa": 555.8541787339558,
               "Yield Strength, MPa": 332.9287139797508,
               "dUTS/dY": 1.6695891804867382
            }
         }
      }
   },
   "AAB04": {
      "Target Composition, at.%": {
         "Al": 0,
         "Co": 25,
         "Cr": 10,
         "Fe": 25,
         "Ni": 35,
         "V": 5
      },
      "VAM": {
         "A": {
            "Average": {
               "Elastic Modulus, GPa": 192.81971762271408,
               "Elongation, %": 20.0857211047867,
               "Strain Hardening, MPa": -3316.9407911661924,
               "UTS, MPa": 675.9480913697726,
               "Yield Strength, MPa": 412.65805764585684,
               "dUTS/dY": 1.6440797890095031
            },
            "T03": {
               "Hardness, HV": 216.54000000000002,
               "Lattice Parameter": 3.5725737001509597,
               "Phase": "FCC",
               "SD, HV": 5.84918797783077
            },
            "T05": {
               "Average Measured Composition, at.%": {
                  "Al": 0,
                  "Co": 24.88,
                  "Cr": 10.240000000000002,
                  "Fe": 25.240000000000002,
                  "Ni": 34.53333333333333,
                  "V": 5.12
               },
               "Difference, at.%": {
                  "Al": 0,
                  "Co": -0.120000000000001,
                  "Cr": 0.240000000000002,
                  "Fe": 0.240000000000002,
                  "Ni": -0.46666666666666856,
                  "V": 0.1200000000000001
               }
            },
            "T08": {
               "Elastic Modulus, GPa": 192.9090420010263,
               "Elongation, %": 17.87304857688883,
               "Strain Hardening, MPa": -3790.9480806160213,
               "UTS, MPa": 656.6749452755757,
               "Yield Strength, MPa": 432.4971002859368,
               "dUTS/dY": 1.5183337526226839
            },
            "T09": {
               "Elastic Modulus, GPa": 192.73039324440185,
               "Elongation, %": 22.29839363268457,
               "Strain Hardening, MPa": -2842.9335017163635,
               "UTS, MPa": 695.2212374639695,
               "Yield Strength, MPa": 392.8190150057769,
               "dUTS/dY": 1.7698258253963224
            }
         }
      }
   },
   "AAB05": {
      "Target Composition, at.%": {
         "Al": 0,
         "Co": 25,
         "Cr": 5,
         "Fe": 10,
         "Ni": 50,
         "V": 10
      },
      "VAM": {
         "A": {
            "Average": {
               "Elastic Modulus, GPa": 213.6209935510999,
               "Elongation, %": 28.68157755577152,
               "Strain Hardening, MPa": 1230.520144903953,
               "UTS, MPa": 633.7249084754496,
               "Yield Strength, MPa": 331.85103030448505,
               "dUTS/dY": 1.9659133041772927
            },
            "T03": {
               "Hardness, HV": 200.29999999999998,
               "Lattice Parameter": 3.571466348781675,
               "Phase": "FCC",
               "SD, HV": 6.764244229771717
            },
            "T05": {
               "Average Measured Composition, at.%": {
                  "Al": 0,
                  "Co": 25.093333333333337,
                  "Cr": 5.086666666666667,
                  "Fe": 10.133333333333333,
                  "Ni": 49.586666666666666,
                  "V": 10.086666666666666
               },
               "Difference, at.%": {
                  "Al": 0,
                  "Co": 0.09333333333333727,
                  "Cr": 0.08666666666666689,
                  "Fe": 0.13333333333333286,
                  "Ni": -0.413333333333334,
                  "V": 0.086666666666666
               }
            },
            "T08": {
               "Elastic Modulus, GPa": 229.29831670836134,
               "Elongation, %": 33.24954907514162,
               "Strain Hardening, MPa": 948.8905861655186,
               "UTS, MPa": 640.3323486811767,
               "Yield Strength, MPa": 277.37462897829323,
               "dUTS/dY": 2.3085469317789977
            },
            "T09": {
               "Elastic Modulus, GPa": 197.9436703938385,
               "Elongation, %": 24.11360603640141,
               "Strain Hardening, MPa": 1512.1497036423875,
               "UTS, MPa": 627.1174682697227,
               "Yield Strength, MPa": 386.32743163067687,
               "dUTS/dY": 1.623279676575588
            }
         }
      }
   },
   "AAB06": {
      "Target Composition, at.%": {
         "Al": 0,
         "Co": 30,
         "Cr": 20,
         "Fe": 5,
         "Ni": 40,
         "V": 5
      },
      "VAM": {
         "A": {
            "Average": {
               "Elastic Modulus, GPa": 241.4308494525372,
               "Elongation, %": 24.362760513239127,
               "Strain Hardening, MPa": -2638.4883255296095,
               "UTS, MPa": 856.6145981801831,
               "Yield Strength, MPa": 508.4487260060061,
               "dUTS/dY": 1.685061668629341
            },
            "T03": {
               "Hardness, HV": 225.95999999999998,
               "Lattice Parameter": 3.5665985446994966,
               "Phase": "FCC",
               "SD, HV": 8.376037249200845
            },
            "T05": {
               "Average Measured Composition, at.%": {
                  "Al": 0,
                  "Co": 29.94666666666667,
                  "Cr": 20.540000000000003,
                  "Fe": 5.146666666666667,
                  "Ni": 39.266666666666666,
                  "V": 5.113333333333334
               },
               "Difference, at.%": {
                  "Al": 0,
                  "Co": -0.05333333333333101,
                  "Cr": 0.5400000000000027,
                  "Fe": 0.1466666666666674,
                  "Ni": -0.7333333333333343,
                  "V": 0.11333333333333417
               }
            },
            "T08": {
               "Elastic Modulus, GPa": 230.86434422871045,
               "Elongation, %": 20.915634025406764,
               "Strain Hardening, MPa": -3748.2670296937067,
               "UTS, MPa": 795.9362800966794,
               "Yield Strength, MPa": 471.20087415761043,
               "dUTS/dY": 1.6891655422320997
            },
            "T09": {
               "Elastic Modulus, GPa": 251.9973546763639,
               "Elongation, %": 27.80988700107149,
               "Strain Hardening, MPa": -1528.7096213655125,
               "UTS, MPa": 917.2929162636868,
               "Yield Strength, MPa": 545.6965778544018,
               "dUTS/dY": 1.6809577950265822
            }
         }
      }
   },
   "AAB07": {
      "Target Composition, at.%": {
         "Al": 0,
         "Co": 40,
         "Cr": 15,
         "Fe": 5,
         "Ni": 30,
         "V": 10
      },
      "VAM": {
         "A": {
            "Average": {
               "Elastic Modulus, GPa": 220.8954914409585,
               "Elongation, %": 28.225282981252448,
               "Strain Hardening, MPa": -577.4543627106068,
               "UTS, MPa": 863.1005088273229,
               "Yield Strength, MPa": 448.136204868122,
               "dUTS/dY": 1.9314355470306448
            },
            "T03": {
               "Hardness, HV": 253.07999999999998,
               "Lattice Parameter": 3.5724552546242134,
               "Phase": "FCC",
               "SD, HV": 9.241590772156052
            },
            "T05": {
               "Average Measured Composition, at.%": {
                  "Al": 0,
                  "Co": 39.973333333333336,
                  "Cr": 15.313333333333333,
                  "Fe": 5.1,
                  "Ni": 29.486666666666668,
                  "V": 10.113333333333332
               },
               "Difference, at.%": {
                  "Al": 0,
                  "Co": -0.02666666666666373,
                  "Cr": 0.3133333333333326,
                  "Fe": 0.09999999999999964,
                  "Ni": -0.5133333333333319,
                  "V": 0.11333333333333151
               }
            },
            "T08": {
               "Elastic Modulus, GPa": 209.7036078422468,
               "Elongation, %": 22.35152166945688,
               "Strain Hardening, MPa": -1006.8840785317249,
               "UTS, MPa": 811.709996795047,
               "Yield Strength, MPa": 462.11697407905785,
               "dUTS/dY": 1.7565033147996456
            },
            "T09": {
               "Elastic Modulus, GPa": 232.08737503967018,
               "Elongation, %": 34.09904429304802,
               "Strain Hardening, MPa": -148.0246468894888,
               "UTS, MPa": 914.4910208595987,
               "Yield Strength, MPa": 434.1554356571861,
               "dUTS/dY": 2.106367779261644
            }
         }
      }
   },
   "AAB08": {
      "Target Composition, at.%": {
         "Al": 0,
         "Co": 5,
         "Cr": 10,
         "Fe": 30,
         "Ni": 50,
         "V": 5
      },
      "VAM": {
         "A": {
            "Average": {
               "Elastic Modulus, GPa": 171.53435466222197,
               "Elongation, %": 23.38503458262111,
               "Strain Hardening, MPa": -668.33519888316,
               "UTS, MPa": 604.4961407688234,
               "Yield Strength, MPa": 324.09929755593714,
               "dUTS/dY": 1.870649280115067
            },
            "T03": {
               "Hardness, HV": 175.78000000000003,
               "Lattice Parameter": 3.579048758299376,
               "Phase": "FCC",
               "SD, HV": 2.649905658698063
            },
            "T05": {
               "Average Measured Composition, at.%": {
                  "Al": 0,
                  "Co": 5.073333333333333,
                  "Cr": 10.26,
                  "Fe": 30.19333333333333,
                  "Ni": 49.40666666666666,
                  "V": 5.053333333333333
               },
               "Difference, at.%": {
                  "Al": 0,
                  "Co": 0.07333333333333325,
                  "Cr": 0.2599999999999998,
                  "Fe": 0.19333333333333158,
                  "Ni": -0.5933333333333408,
                  "V": 0.05333333333333279
               }
            },
            "T08": {
               "Elastic Modulus, GPa": 171.06725745004582,
               "Elongation, %": 22.991477658582998,
               "Strain Hardening, MPa": -861.5488795690244,
               "UTS, MPa": 602.10227425916,
               "Yield Strength, MPa": 341.0321335565492,
               "dUTS/dY": 1.7655294472692873
            },
            "T09": {
               "Elastic Modulus, GPa": 172.0014518743981,
               "Elongation, %": 23.77859150665922,
               "Strain Hardening, MPa": -475.1215181972957,
               "UTS, MPa": 606.8900072784867,
               "Yield Strength, MPa": 307.16646155532516,
               "dUTS/dY": 1.9757691129608463
            }
         }
      }
   },
   "AAB09": {
      "Target Composition, at.%": {
         "Al": 0,
         "Co": 30,
         "Cr": 0,
         "Fe": 30,
         "Ni": 35,
         "V": 5
      },
      "VAM": {
         "A": {
            "Average": {
               "Elastic Modulus, GPa": 159.42051291447635,
               "Elongation, %": 19.985858962215584,
               "Strain Hardening, MPa": -4083.1973292245557,
               "UTS, MPa": 609.8555530280452,
               "Yield Strength, MPa": 347.49163060859144,
               "dUTS/dY": 1.7574784913314594
            },
            "T03": {
               "Hardness, HV": 171.6,
               "Lattice Parameter": 3.5765343656299446,
               "Phase": "FCC",
               "SD, HV": 4.864154602806122
            },
            "T05": {
               "Average Measured Composition, at.%": {
                  "Al": 0,
                  "Co": 29.946666666666665,
                  "Cr": 0,
                  "Fe": 30.466666666666665,
                  "Ni": 34.44666666666667,
                  "V": 5.133333333333335
               },
               "Difference, at.%": {
                  "Al": 0,
                  "Co": -0.053333333333334565,
                  "Cr": 0,
                  "Fe": 0.466666666666665,
                  "Ni": -0.5533333333333275,
                  "V": 0.13333333333333464
               }
            },
            "T08": {
               "Elastic Modulus, GPa": 167.45863840040963,
               "Elongation, %": 19.49145404588134,
               "Strain Hardening, MPa": -4511.02015220337,
               "UTS, MPa": 620.1000983861087,
               "Yield Strength, MPa": 363.7198213566166,
               "dUTS/dY": 1.7048839848024635
            },
            "T09": {
               "Elastic Modulus, GPa": 151.38238742854307,
               "Elongation, %": 20.480263878549827,
               "Strain Hardening, MPa": -3655.3745062457406,
               "UTS, MPa": 599.6110076699816,
               "Yield Strength, MPa": 331.2634398605662,
               "dUTS/dY": 1.810072997860455
            }
         }
      }
   },
   "AAB10": {
      "Target Composition, at.%": {
         "Al": 5,
         "Co": 20,
         "Cr": 5,
         "Fe": 25,
         "Ni": 45,
         "V": 0
      },
      "VAM": {
         "A": {
            "Average": {
               "Elastic Modulus, GPa": 166.62262191017624,
               "Elongation, %": 24.589702699874017,
               "Strain Hardening, MPa": -1304.8494714180663,
               "UTS, MPa": 614.6468341480921,
               "Yield Strength, MPa": 312.57746359016096,
               "dUTS/dY": 1.9821820990850307
            },
            "T03": {
               "Hardness, HV": 159.96,
               "Lattice Parameter": 3.5725912663578705,
               "Phase": "FCC",
               "SD, HV": 5.472019736806514
            },
            "T05": {
               "Average Measured Composition, at.%": {
                  "Al": 5.1466666666666665,
                  "Co": 20.053333333333335,
                  "Cr": 5.133333333333334,
                  "Fe": 25.34666666666667,
                  "Ni": 44.30666666666665,
                  "V": 0
               },
               "Difference, at.%": {
                  "Al": 0.1466666666666665,
                  "Co": 0.053333333333334565,
                  "Cr": 0.13333333333333375,
                  "Fe": 0.3466666666666711,
                  "Ni": -0.6933333333333493,
                  "V": 0
               }
            },
            "T08": {
               "Elastic Modulus, GPa": 189.19714004635213,
               "Elongation, %": 22.878853550025234,
               "Strain Hardening, MPa": -3392.3505098833903,
               "UTS, MPa": 641.5949659614099,
               "Yield Strength, MPa": 348.09779806105615,
               "dUTS/dY": 1.8431457180572988
            },
            "T09": {
               "Elastic Modulus, GPa": 144.04810377400037,
               "Elongation, %": 26.300551849722805,
               "Strain Hardening, MPa": 782.6515670472577,
               "UTS, MPa": 587.6987023347743,
               "Yield Strength, MPa": 277.05712911926577,
               "dUTS/dY": 2.1212184801127627
            }
         }
      }
   },
   "AAB11": {
      "Target Composition, at.%": {
         "Al": 0,
         "Co": 5,
         "Cr": 20,
         "Fe": 10,
         "Ni": 55.00000000000001,
         "V": 10
      },
      "VAM": {
         "A": {
            "Average": {
               "Elastic Modulus, GPa": 219.91021324715598,
               "Elongation, %": 31.470295260796817,
               "Strain Hardening, MPa": -147.20313066991113,
               "UTS, MPa": 885.6098429851102,
               "Yield Strength, MPa": 426.7808118191067,
               "dUTS/dY": 2.0851918031265146
            },
            "T03": {
               "Hardness, HV": 215.44,
               "Lattice Parameter": 3.5792705228627013,
               "Phase": "FCC",
               "SD, HV": 9.840884106623763
            },
            "T05": {
               "Average Measured Composition, at.%": {
                  "Al": 0,
                  "Co": 5.019999999999999,
                  "Cr": 20.266666666666666,
                  "Fe": 10.186666666666667,
                  "Ni": 54.28666666666667,
                  "V": 10.24
               },
               "Difference, at.%": {
                  "Al": 0,
                  "Co": 0.019999999999998685,
                  "Cr": 0.2666666666666657,
                  "Fe": 0.18666666666666742,
                  "Ni": -0.7133333333333383,
                  "V": 0.2400000000000002
               }
            },
            "T08": {
               "Elastic Modulus, GPa": 236.58671425095906,
               "Elongation, %": 32.076269226181644,
               "Strain Hardening, MPa": -317.9678691836726,
               "UTS, MPa": 876.191376971764,
               "Yield Strength, MPa": 394.7358336834431,
               "dUTS/dY": 2.2196904922354284
            },
            "T09": {
               "Elastic Modulus, GPa": 203.23371224335293,
               "Elongation, %": 30.864321295411994,
               "Strain Hardening, MPa": 23.56160784385032,
               "UTS, MPa": 895.0283089984564,
               "Yield Strength, MPa": 458.8257899547703,
               "dUTS/dY": 1.9506931140176005
            }
         }
      }
   },
   "AAB12": {
      "Target Composition, at.%": {
         "Al": 0,
         "Co": 15,
         "Cr": 5,
         "Fe": 20,
         "Ni": 40,
         "V": 20
      },
      "VAM": {
         "A": {
            "T03": {
               "Hardness, HV": 234.97999999999996,
               "Lattice Parameter": 3.5933377965594016,
               "Phase": "FCC",
               "SD, HV": 7.520438816984014
            },
            "T05": {
               "Average Measured Composition, at.%": {
                  "Al": 0,
                  "Co": 14.953333333333331,
                  "Cr": 5.073333333333334,
                  "Fe": 20.206666666666663,
                  "Ni": 39.373333333333335,
                  "V": 20.386666666666667
               },
               "Difference, at.%": {
                  "Al": 0,
                  "Co": -0.04666666666666863,
                  "Cr": 0.07333333333333414,
                  "Fe": 0.20666666666666345,
                  "Ni": -0.6266666666666652,
                  "V": 0.3866666666666667
               }
            },
            "T08": {
               "Elastic Modulus, GPa": 188.99721442380059,
               "Elongation, %": 36.680255792530005,
               "Strain Hardening, MPa": -570.1821994918896,
               "UTS, MPa": 986.4454538329579,
               "Yield Strength, MPa": 430.45096842448,
               "dUTS/dY": 2.1076979187834546
            },
            "T09": {
               "Elastic Modulus, GPa": 192.61087457815015,
               "Elongation, %": 22.712059134968897,
               "Strain Hardening, MPa": -543.8630832007486,
               "UTS, MPa": 743.6292930953186,
               "Yield Strength, MPa": 386.5539389248939,
               "dUTS/dY": 1.9237400481897644
            }
         }
      }
   },
   "AAB13": {
      "Target Composition, at.%": {
         "Al": 5,
         "Co": 5,
         "Cr": 10,
         "Fe": 35,
         "Ni": 45,
         "V": 0
      },
      "VAM": {
         "A": {
            "Average": {
               "Elastic Modulus, GPa": 178.8557334670245,
               "Elongation, %": 27.497525584928773,
               "Strain Hardening, MPa": 1659.0077973215216,
               "UTS, MPa": 548.671936876906,
               "Yield Strength, MPa": 250.4565777791568,
               "dUTS/dY": 2.192502201373035
            },
            "T03": {
               "Hardness, HV": 154.52,
               "Lattice Parameter": 3.579803801593625,
               "Phase": "FCC",
               "SD, HV": 8.348173452917711
            },
            "T05": {
               "Average Measured Composition, at.%": {
                  "Al": 5.246666666666666,
                  "Co": 5.126666666666667,
                  "Cr": 10.24,
                  "Fe": 35.17333333333333,
                  "Ni": 44.220000000000006,
                  "V": 0
               },
               "Difference, at.%": {
                  "Al": 0.24666666666666615,
                  "Co": 0.12666666666666693,
                  "Cr": 0.2400000000000002,
                  "Fe": 0.173333333333332,
                  "Ni": -0.779999999999994,
                  "V": 0
               }
            },
            "T08": {
               "Elastic Modulus, GPa": 190.3230420461882,
               "Elongation, %": 26.488493262389234,
               "Strain Hardening, MPa": 854.7482411793954,
               "UTS, MPa": 582.0389603112749,
               "Yield Strength, MPa": 268.54636400587304,
               "dUTS/dY": 2.167368612365743
            },
            "T09": {
               "Elastic Modulus, GPa": 167.38842488786077,
               "Elongation, %": 28.506557907468316,
               "Strain Hardening, MPa": 2463.267353463648,
               "UTS, MPa": 515.3049134425371,
               "Yield Strength, MPa": 232.36679155244053,
               "dUTS/dY": 2.217635790380327
            }
         }
      }
   },
   "AAB14": {
      "Target Composition, at.%": {
         "Al": 5,
         "Co": 10,
         "Cr": 0,
         "Fe": 30,
         "Ni": 50,
         "V": 5
      },
      "VAM": {
         "A": {
            "Average": {
               "Elastic Modulus, GPa": 191.37247190722564,
               "Elongation, %": 41.835548326609825,
               "Strain Hardening, MPa": 1829.375144057669,
               "UTS, MPa": 691.1302006377144,
               "Yield Strength, MPa": 282.4690710125976,
               "dUTS/dY": 2.454297477015716
            },
            "T03": {
               "Hardness, HV": 159.74,
               "Lattice Parameter": 3.579373416463613,
               "Phase": "FCC",
               "SD, HV": 4.094264280673642
            },
            "T05": {
               "Average Measured Composition, at.%": {
                  "Al": 5.3133333333333335,
                  "Co": 10.23333333333333,
                  "Cr": 0,
                  "Fe": 30.333333333333332,
                  "Ni": 48.98666666666666,
                  "V": 5.113333333333333
               },
               "Difference, at.%": {
                  "Al": 0.31333333333333346,
                  "Co": 0.23333333333333073,
                  "Cr": 0,
                  "Fe": 0.33333333333333215,
                  "Ni": -1.0133333333333425,
                  "V": 0.11333333333333329
               }
            },
            "T08": {
               "Elastic Modulus, GPa": 194.1252519224727,
               "Elongation, %": 38.71460677887419,
               "Strain Hardening, MPa": 1940.5593689933598,
               "UTS, MPa": 634.2264467622707,
               "Yield Strength, MPa": 290.36670615388095,
               "dUTS/dY": 2.1842257852598292
            },
            "T09": {
               "Elastic Modulus, GPa": 188.61969189197862,
               "Elongation, %": 44.95648987434546,
               "Strain Hardening, MPa": 1718.1909191219784,
               "UTS, MPa": 748.0339545131582,
               "Yield Strength, MPa": 274.5714358713143,
               "dUTS/dY": 2.7243691687716036
            }
         }
      }
   },
   "AAB15": {
      "Target Composition, at.%": {
         "Al": 5,
         "Co": 5,
         "Cr": 10,
         "Fe": 20,
         "Ni": 55.00000000000001,
         "V": 5
      },
      "VAM": {
         "A": {
            "Average": {
               "Elastic Modulus, GPa": 221.17202896283231,
               "Elongation, %": 33.83527660268676,
               "Strain Hardening, MPa": 3498.1765457611045,
               "UTS, MPa": 758.728713844593,
               "Yield Strength, MPa": 367.25088677754,
               "dUTS/dY": 2.0964798918922387
            },
            "T03": {
               "Hardness, HV": 190.04000000000002,
               "Lattice Parameter": 3.571852216400648,
               "Phase": "FCC",
               "SD, HV": 5.764807021921899
            },
            "T05": {
               "Average Measured Composition, at.%": {
                  "Al": 4.5600000000000005,
                  "Co": 5.115,
                  "Cr": 10.132499999999999,
                  "Fe": 20.3375,
                  "Ni": 54.95,
                  "V": 4.925
               },
               "Difference, at.%": {
                  "Al": -0.4399999999999995,
                  "Co": 0.11500000000000021,
                  "Cr": 0.1324999999999985,
                  "Fe": 0.3374999999999986,
                  "Ni": -0.05000000000000426,
                  "V": -0.07500000000000018
               }
            },
            "T08": {
               "Elastic Modulus, GPa": 241.74896758351898,
               "Elongation, %": 31.55207226224489,
               "Strain Hardening, MPa": 5931.305251719506,
               "UTS, MPa": 780.9245791651156,
               "Yield Strength, MPa": 417.1642811794052,
               "dUTS/dY": 1.8719833274250823
            },
            "T09": {
               "Elastic Modulus, GPa": 200.59509034214568,
               "Elongation, %": 36.11848094312864,
               "Strain Hardening, MPa": 1065.0478398027035,
               "UTS, MPa": 736.5328485240705,
               "Yield Strength, MPa": 317.3374923756748,
               "dUTS/dY": 2.3209764563593955
            }
         }
      }
   },
   "AAB16": {
      "Target Composition, at.%": {
         "Al": 15,
         "Co": 5,
         "Cr": 0,
         "Fe": 15,
         "Ni": 65,
         "V": 0
      },
      "VAM": {
         "A": {
            "Average": {
               "Elastic Modulus, GPa": 160.0306790323885,
               "Elongation, %": 1.4442140009633375,
               "Strain Hardening, MPa": NaN,
               "UTS, MPa": 332.7572063479804,
               "Yield Strength, MPa": 298.53928183197365,
               "dUTS/dY": 1.118217837171406
            },
            "T03": {
               "Hardness, HV": 229.35999999999999,
               "Lattice Parameter": 3.5707897317083104,
               "Phase": "L12",
               "SD, HV": 8.06244379825373
            },
            "T05": {
               "Average Measured Composition, at.%": {
                  "Al": 14.17333333333333,
                  "Co": 5.286666666666667,
                  "Cr": 0,
                  "Fe": 15.586666666666668,
                  "Ni": 64.92666666666666,
                  "V": 0
               },
               "Difference, at.%": {
                  "Al": -0.8266666666666698,
                  "Co": 0.28666666666666707,
                  "Cr": 0,
                  "Fe": 0.5866666666666678,
                  "Ni": -0.07333333333333769,
                  "V": 0
               }
            },
            "T08": {
               "Elastic Modulus, GPa": 140.528934130204,
               "Elongation, %": 1.8359725877456081,
               "Strain Hardening, MPa": NaN,
               "UTS, MPa": 324.55468448567416,
               "Yield Strength, MPa": 277.5400015313667,
               "dUTS/dY": 1.1693978622717345
            },
            "T09": {
               "Elastic Modulus, GPa": 179.53242393457296,
               "Elongation, %": 1.0524554141810671,
               "Strain Hardening, MPa": NaN,
               "UTS, MPa": 340.9597282102867,
               "Yield Strength, MPa": 319.5385621325805,
               "dUTS/dY": 1.0670378120710773
            }
         }
      }
   }
}
None
here
{
   "cartaMetadata": {
      "schemaUsed": "vam-processing-details-v1.json",
      "updated": "2023-01-19 20:57:47.876379"
   },
   "data": {
      "Forging": {
         "Ingot Condition": {
            "Soak Time": 30,
            "Temperature": 1150
         },
         "Ingot Dimensions After": {
            "Length": 42.9,
            "Thickness": 4.7,
            "Thickness Reduction": -58.6,
            "Width": 24.1
         },
         "Ingot Dimensions Before": {
            "Length": 36.7,
            "Thickness": 11.3,
            "Width": 14.4
         },
         "Maximum Load": [
            {
               "Maximum Load Step": 17.26
            },
            {
               "Maximum Load Step": 26.05
            },
            {
               "Maximum Load Step": 76.89
            }
         ],
         "Press Temperature": 390,
         "Process Overview": {
            "Completed By": "Robert & Michael",
            "Finish Date": "2022-11-19",
            "Start Date": "2022-11-08",
            "Time Spent": 7
         }
      },
      "Homogenization": {
         "Process Overview": {
            "Completed By": "Michael",
            "Finish Date": "2022-11-09",
            "Start Date": "2022-11-05",
            "Time Spent": 6
         },
         "Purging Sequence Pressure": {
            "1": 4.4e-05,
            "2": 3.7e-05,
            "3": 1.8e-05,
            "4": ""
         },
         "Thermal Conditions": {
            "Atmosphere": "Ar",
            "Cooling Rate": "FC",
            "Duration": 24,
            "Pressure": 5,
            "Temperature": 1150
         }
      },
      "Sample ID": {
         "Prod. Batch": "A",
         "Production Location & Physical Sample Number": "T01",
         "Unique Code": "AAB01",
         "VAM or DED": "VAM",
         "Year & Month": "2211"
      }
   }
}
None
{
   "cartaMetadata": {
      "schemaUsed": "vam-synthesis-details-v1.json",
      "updated": "2023-01-19 17:43:38.774745"
   },
   "data": {
      "Arc Melting": {
         " ": {
            "Completed By": "Daniel",
            "Finish Date": "2022-11-05",
            "Start Date": "2022-11-03",
            "Time Spent": 3
         },
         "  ": {
            "Argon Pressure": "850-900",
            "Diffusion": "Before Each Melt",
            "Ingot Location": 3,
            "Initial Purging Times": 3,
            "Vacuum Before Melt": 5e-05
         },
         "   ": {
            "Final Ingot Mass": 29.983,
            "Mass Loss": 0.03
         },
         "3 Part Sections": {
            "1": 90,
            "2": 90,
            "3": 110
         },
         "Full Ingot": {
            "1": 110,
            "2": 145,
            "3": 145,
            "4": 145,
            "5": 145,
            "6": 145,
            "7": 175
         }
      },
      "Material Preparation": {
         "": {
            "Completed By": "Wenle & Daniel",
            "Finish Date": "2022-11-04",
            "Start Date": "2022-11-03",
            "Time Spent": 6
         },
         "Target Mass": {
            "Al": 0,
            "Co": 15.5248,
            "Cr": 2.7395,
            "Fe": 4.4134,
            "Ni": 4.6385,
            "Total": "30.000100000000003",
            "V": 2.6839
         },
         "Weighed Mass": {
            "Al": 0,
            "Co": 15.5252,
            "Cr": 2.7365,
            "Fe": 4.418,
            "Ni": 4.6323,
            "Total": "29.992499999999996",
            "V": 2.6805
         }
      },
      "Sample ID": {
         "Prod. Batch": "A",
         "Production Location & Physical Sample Number": "T01",
         "Unique Code": "AAB01",
         "VAM or DED": "VAM",
         "Year & Month": "2211"
      }
   }
}
None
here
{
   "cartaMetadata": {
      "schemaUsed": "vam-processing-details-v1.json",
      "updated": "2023-01-19 20:58:32.504965"
   },
   "data": {
      "Forging": {
         "Ingot Condition": {
            "Soak Time": 30,
            "Temperature": 1150
         },
         "Ingot Dimensions After": {
            "Length": 45.7,
            "Thickness": 4.2,
            "Thickness Reduction": -61.6,
            "Width": 26.1
         },
         "Ingot Dimensions Before": {
            "Length": 38.6,
            "Thickness": 11,
            "Width": 14.6
         },
         "Maximum Load": [
            {
               "Maximum Load Step": 76.89
            }
         ],
         "Press Temperature": 392,
         "Process Overview": {
            "Completed By": "Robert & Michael",
            "Finish Date": "2022-11-09",
            "Start Date": "2022-11-08",
            "Time Spent": 7
         }
      },
      "Homogenization": {
         "Process Overview": {
            "Completed By": "Michael",
            "Finish Date": "2022-11-09",
            "Start Date": "2022-11-05",
            "Time Spent": 6
         },
         "Purging Sequence Pressure": {
            "1": 4.4e-05,
            "2": 3.7e-05,
            "3": 1.8e-05,
            "4": ""
         },
         "Thermal Conditions": {
            "Atmosphere": "Ar",
            "Cooling Rate": "FC",
            "Duration": 24,
            "Pressure": 5,
            "Temperature": 1150
         }
      },
      "Sample ID": {
         "Prod. Batch": "A",
         "Production Location & Physical Sample Number": "T01",
         "Unique Code": "AAB02",
         "VAM or DED": "VAM",
         "Year & Month": "2211"
      }
   }
}
None
{
   "cartaMetadata": {
      "schemaUsed": "vam-synthesis-details-v1.json",
      "updated": "2023-01-19 17:45:06.926227"
   },
   "data": {
      "Arc Melting": {
         " ": {
            "Completed By": "Daniel",
            "Finish Date": "2022-11-05",
            "Start Date": "2022-11-03",
            "Time Spent": 3
         },
         "  ": {
            "Argon Pressure": "850-900",
            "Diffusion": "Before Each Melt",
            "Ingot Location": 4,
            "Initial Purging Times": 3,
            "Vacuum Before Melt": 5e-05
         },
         "   ": {
            "Final Ingot Mass": 29.962,
