Repository: openmsi/openmsimodel

# openmsimodel
[! [PyPI](https://img.shields.io/pypi/v/openmsimodel)](https://pypi.org/project/openmsimodel/) [License](https://img.shields.io/github/license/openmsi/openmsimodel) 
OpenMSIModel uses the GEMD (Graphical Expression of Material Data) format to interact with generalized laboratory, analysis, and computational materials data.
It allows to structure real scientific workflows into meaningful data structures, model them in graph and relational databases, explore on interactive graphical interfaces, and build long-term, shareable assets stores.

Available on PyPI at https://pypi.org/project/openmsimodel and GitHub at https://github.com/openmsi/openmsimodel

File: workflow/test.txt (part 2 of 3)
{
            "Mass Loss": 0.06
         },
         "3 Part Sections": {
            "1": 90,
            "2": 90,
            "3": 110
         },
         "Full Ingot": {
            "1": 110,
            "2": 145,
            "3": 145,
            "4": 145,
            "5": 145,
            "6": 145,
            "7": 175
         }
      },
      "Material Preparation": {
         "": {
            "Completed By": "Wenle & Daniel",
            "Finish Date": "2022-11-04",
            "Start Date": "2022-11-03",
            "Time Spent": 6
         },
         "Target Mass": {
            "Al": 0,
            "Co": 1.5627,
            "Cr": 0,
            "Fe": 22.212,
            "Ni": 6.2253,
            "Total": "30",
            "V": 0
         },
         "Weighed Mass": {
            "Al": 0,
            "Co": 1.562,
            "Cr": 0,
            "Fe": 22.2139,
            "Ni": 6.2275,
            "Total": "30.0034",
            "V": 0
         }
      },
      "Sample ID": {
         "Prod. Batch": "A",
         "Production Location & Physical Sample Number": "T01",
         "Unique Code": "AAB02",
         "VAM or DED": "VAM",
         "Year & Month": "2211"
      }
   }
}
None
here
{
   "cartaMetadata": {
      "schemaUsed": "vam-processing-details-v1.json",
      "updated": "2023-01-19 20:59:00.808956"
   },
   "data": {
      "Forging": {
         "Ingot Condition": {
            "Soak Time": 30,
            "Temperature": 1150
         },
         "Ingot Dimensions After": {
            "Length": 46.1,
            "Thickness": 4,
            "Thickness Reduction": -63.2,
            "Width": 26.8
         },
         "Ingot Dimensions Before": {
            "Length": 37.7,
            "Thickness": 10.9,
            "Width": 14.2
         },
         "Maximum Load": [
            {
               "Maximum Load Step": 67.52
            }
         ],
         "Press Temperature": 395,
         "Process Overview": {
            "Completed By": "Robert & Michael",
            "Finish Date": "2022-11-09",
            "Start Date": "2022-11-08",
            "Time Spent": 7
         }
      },
      "Homogenization": {
         "Process Overview": {
            "Completed By": "Michael",
            "Finish Date": "2022-11-09",
            "Start Date": "2022-11-05",
            "Time Spent": 6
         },
         "Purging Sequence Pressure": {
            "1": 4.4e-05,
            "2": 3.7e-05,
            "3": 1.8e-05,
            "4": ""
         },
         "Thermal Conditions": {
            "Atmosphere": "Ar",
            "Cooling Rate": "FC",
            "Duration": 24,
            "Pressure": 5,
            "Temperature": 1150
         }
      },
      "Sample ID": {
         "Prod. Batch": "A",
         "Production Location & Physical Sample Number": "T01",
         "Unique Code": "AAB03",
         "VAM or DED": "VAM",
         "Year & Month": "2211"
      }
   }
}
None
{
   "cartaMetadata": {
      "schemaUsed": "vam-synthesis-details-v1.json",
      "updated": "2023-01-19 17:46:35.315809"
   },
   "data": {
      "Arc Melting": {
         " ": {
            "Completed By": "Daniel",
            "Finish Date": "2022-11-05",
            "Start Date": "2022-11-03",
            "Time Spent": 3
         },
         "  ": {
            "Argon Pressure": "850-900",
            "Diffusion": "Before Each Melt",
            "Ingot Location": 6,
            "Initial Purging Times": 3,
            "Vacuum Before Melt": 5e-05
         },
         "   ": {
            "Final Ingot Mass": 29.9884,
            "Mass Loss": 0.02
         },
         "3 Part Sections": {
            "1": 90,
            "2": 90,
            "3": 110
         },
         "Full Ingot": {
            "1": 110,
            "2": 145,
            "3": 145,
            "4": 145,
            "5": 145,
            "6": 145,
            "7": 175
         }
      },
      "Material Preparation": {
         "": {
            "Completed By": "Wenle & Daniel",
            "Finish Date": "2022-11-04",
            "Start Date": "2022-11-03",
            "Time Spent": 6
         },
         "Target Mass": {
            "Al": 0,
            "Co": 7.7955,
            "Cr": 2.7512,
            "Fe": 10.3418,
            "Ni": 7.7638,
            "Total": "30",
            "V": 1.3477
         },
         "Weighed Mass": {
            "Al": 0,
            "Co": 7.7949,
            "Cr": 2.7524,
            "Fe": 10.3408,
            "Ni": 7.7627,
            "Total": "29.996800000000004",
            "V": 1.346
         }
      },
      "Sample ID": {
         "Prod. Batch": "A",
         "Production Location & Physical Sample Number": "T01",
         "Unique Code": "AAB03",
         "VAM or DED": "VAM",
         "Year & Month": "2211"
      }
   }
}
None
here
{
   "cartaMetadata": {
      "schemaUsed": "vam-processing-details-v1.json",
      "updated": "2023-01-19 20:59:28.893881"
   },
   "data": {
      "Forging": {
         "Ingot Condition": {
            "Soak Time": 30,
            "Temperature": 1150
         },
         "Ingot Dimensions After": {
            "Length": 46.6,
            "Thickness": 4,
            "Thickness Reduction": -63.6,
            "Width": 25.4
         },
         "Ingot Dimensions Before": {
            "Length": 36.7,
            "Thickness": 11.1,
            "Width": 14.3
         },
         "Maximum Load": [
            {
               "Maximum Load Step": 68.67
            }
         ],
         "Press Temperature": 398,
         "Process Overview": {
            "Completed By": "Robert & Michael",
            "Finish Date": "2022-11-09",
            "Start Date": "2022-11-08",
            "Time Spent": 7
         }
      },
      "Homogenization": {
         "Process Overview": {
            "Completed By": "Michael",
            "Finish Date": "2022-11-09",
            "Start Date": "2022-11-05",
            "Time Spent": 6
         },
         "Purging Sequence Pressure": {
            "1": 4.4e-05,
            "2": 3.7e-05,
            "3": 1.8e-05,
            "4": ""
         },
         "Thermal Conditions": {
            "Atmosphere": "Ar",
            "Cooling Rate": "FC",
            "Duration": 24,
            "Pressure": 5,
            "Temperature": 1150
         }
      },
      "Sample ID": {
         "Prod. Batch": "A",
         "Production Location & Physical Sample Number": "T01",
         "Unique Code": "AAB04",
         "VAM or DED": "VAM",
         "Year & Month": "2211"
      }
   }
}
None
{
   "cartaMetadata": {
      "schemaUsed": "vam-synthesis-details-v1.json",
      "updated": "2023-01-19 17:48:04.626665"
   },
   "data": {
      "Arc Melting": {
         " ": {
            "Completed By": "Daniel",
            "Finish Date": "2022-11-05",
            "Start Date": "2022-11-03",
            "Time Spent": 3
         },
         "  ": {
            "Argon Pressure": "850-900",
            "Diffusion": "Before Each Melt",
            "Ingot Location": 7,
            "Initial Purging Times": 3,
            "Vacuum Before Melt": 5e-05
         },
         "   ": {
            "Final Ingot Mass": 29.9974,
            "Mass Loss": 0.02
         },
         "3 Part Sections": {
            "1": 90,
            "2": 90,
            "3": 110
         },
         "Full Ingot": {
            "1": 110,
            "2": 145,
            "3": 145,
            "4": 145,
            "5": 145,
            "6": 145,
            "7": 175
         }
      },
      "Material Preparation": {
         "": {
            "Completed By": "Wenle & Daniel",
            "Finish Date": "2022-11-04",
            "Start Date": "2022-11-03",
            "Time Spent": 6
         },
         "Target Mass": {
            "Al": 0,
            "Co": 7.7566,
            "Cr": 2.7374,
            "Fe": 7.3501,
            "Ni": 10.815,
            "Total": "30",
            "V": 1.3409
         },
         "Weighed Mass": {
            "Al": 0,
            "Co": 7.7551,
            "Cr": 2.7344,
            "Fe": 7.3538,
            "Ni": 10.8164,
            "Total": "30.0026",
            "V": 1.3429
         }
      },
      "Sample ID": {
         "Prod. Batch": "A",
         "Production Location & Physical Sample Number": "T01",
         "Unique Code": "AAB04",
         "VAM or DED": "VAM",
         "Year & Month": "2211"
      }
   }
}
None
here
{
   "cartaMetadata": {
      "schemaUsed": "vam-processing-details-v1.json",
      "updated": "2023-01-19 20:59:54.639249"
   },
   "data": {
      "Forging": {
         "Ingot Condition": {
            "Soak Time": 30,
            "Temperature": 1150
         },
         "Ingot Dimensions After": {
            "Length": 46.1,
            "Thickness": 4,
            "Thickness Reduction": -63.2,
            "Width": 25.7
         },
         "Ingot Dimensions Before": {
            "Length": 36.5,
            "Thickness": 10.9,
            "Width": 14.4
         },
         "Maximum Load": [
            {
               "Maximum Load Step": 71.95
            }
         ],
         "Press Temperature": 397,
         "Process Overview": {
            "Completed By": "Robert & Michael",
            "Finish Date": "2022-11-09",
            "Start Date": "2022-11-08",
            "Time Spent": 7
         }
      },
      "Homogenization": {
         "Process Overview": {
            "Completed By": "Michael",
            "Finish Date": "2022-11-09",
            "Start Date": "2022-11-05",
            "Time Spent": 6
         },
         "Purging Sequence Pressure": {
            "1": 4.4e-05,
            "2": 3.7e-05,
            "3": 1.8e-05,
            "4": ""
         },
         "Thermal Conditions": {
            "Atmosphere": "Ar",
            "Cooling Rate": "FC",
            "Duration": 24,
            "Pressure": 5,
            "Temperature": 1150
         }
      },
      "Sample ID": {
         "Prod. Batch": "A",
         "Production Location & Physical Sample Number": "T01",
         "Unique Code": "AAB05",
         "VAM or DED": "VAM",
         "Year & Month": "2211"
      }
   }
}
None
{
   "cartaMetadata": {
      "schemaUsed": "vam-synthesis-details-v1.json",
      "updated": "2023-01-19 17:49:26.897673"
   },
   "data": {
      "Arc Melting": {
         " ": {
            "Completed By": "Daniel",
            "Finish Date": "2022-11-05",
            "Start Date": "2022-11-03",
            "Time Spent": 3
         },
         "  ": {
            "Argon Pressure": "850-900",
            "Diffusion": "Before Each Melt",
            "Ingot Location": 8,
            "Initial Purging Times": 3,
            "Vacuum Before Melt": 5e-05
         },
         "   ": {
            "Final Ingot Mass": 29.9865,
            "Mass Loss": 0.02
         },
         "3 Part Sections": {
            "1": 90,
            "2": 90,
            "3": 110
         },
         "Full Ingot": {
            "1": 110,
            "2": 145,
            "3": 145,
            "4": 145,
            "5": 145,
            "6": 145,
            "7": 175
         }
      },
      "Material Preparation": {
         "": {
            "Completed By": "Wenle & Daniel",
            "Finish Date": "2022-11-04",
            "Start Date": "2022-11-03",
            "Time Spent": 6
         },
         "Target Mass": {
            "Al": 0,
            "Co": 7.7059,
            "Cr": 1.3598,
            "Fe": 2.9208,
            "Ni": 15.3491,
            "Total": "30",
            "V": 2.6644
         },
         "Weighed Mass": {
            "Al": 0,
            "Co": 7.7044,
            "Cr": 1.3578,
            "Fe": 2.9209,
            "Ni": 15.3425,
            "Total": "29.992900000000002",
            "V": 2.6673
         }
      },
      "Sample ID": {
         "Prod. Batch": "A",
         "Production Location & Physical Sample Number": "T01",
         "Unique Code": "AAB05",
         "VAM or DED": "VAM",
         "Year & Month": "2211"
      }
   }
}
None
here
{
   "cartaMetadata": {
      "schemaUsed": "vam-processing-details-v1.json",
      "updated": "2023-01-19 21:00:22.192166"
   },
   "data": {
      "Forging": {
         "Ingot Condition": {
            "Soak Time": 30,
            "Temperature": 1150
         },
         "Ingot Dimensions After": {
            "Length": 43.7,
            "Thickness": 4.3,
            "Thickness Reduction": -61.6,
            "Width": 26.2
         },
         "Ingot Dimensions Before": {
            "Length": 35.9,
            "Thickness": 11.2,
            "Width": 14.3
         },
         "Maximum Load": [
            {
               "Maximum Load Step": 75.35
            }
         ],
         "Press Temperature": 398,
         "Process Overview": {
            "Completed By": "Robert & Michael",
            "Finish Date": "2022-11-09",
            "Start Date": "2022-11-08",
            "Time Spent": 7
         }
      },
      "Homogenization": {
         "Process Overview": {
            "Completed By": "Michael",
            "Finish Date": "2022-11-09",
            "Start Date": "2022-11-05",
            "Time Spent": 6
         },
         "Purging Sequence Pressure": {
            "1": 4.4e-05,
            "2": 3.7e-05,
            "3": 1.8e-05,
            "4": ""
         },
         "Thermal Conditions": {
            "Atmosphere": "Ar",
            "Cooling Rate": "FC",
            "Duration": 24,
            "Pressure": 5,
            "Temperature": 1150
         }
      },
      "Sample ID": {
         "Prod. Batch": "A",
         "Production Location & Physical Sample Number": "T01",
         "Unique Code": "AAB06",
         "VAM or DED": "VAM",
         "Year & Month": "2211"
      }
   }
}
None
{
   "cartaMetadata": {
      "schemaUsed": "vam-synthesis-details-v1.json",
      "updated": "2023-01-19 17:51:17.477947"
   },
   "data": {
      "Arc Melting": {
         " ": {
            "Completed By": "Daniel",
            "Finish Date": "2022-11-05",
            "Start Date": "2022-11-03",
            "Time Spent": 3
         },
         "  ": {
            "Argon Pressure": "850-900",
            "Diffusion": "Before Each Melt",
            "Ingot Location": 10,
            "Initial Purging Times": 3,
            "Vacuum Before Melt": 5e-05
         },
         "   ": {
            "Final Ingot Mass": 29.9925,
            "Mass Loss": 0.04
         },
         "3 Part Sections": {
            "1": 90,
            "2": 90,
            "3": 110
         },
         "Full Ingot": {
            "1": 110,
            "2": 145,
            "3": 145,
            "4": 145,
            "5": 145,
            "6": 145,
            "7": 175
         }
      },
      "Material Preparation": {
         "": {
            "Completed By": "Wenle & Daniel",
            "Finish Date": "2022-11-04",
            "Start Date": "2022-11-03",
            "Time Spent": 6
         },
         "Target Mass": {
            "Al": 0,
            "Co": 9.3223,
            "Cr": 5.4833,
            "Fe": 1.4723,
            "Ni": 12.3791,
            "Total": "30",
            "V": 1.343
         },
         "Weighed Mass": {
            "Al": 0,
            "Co": 9.3223,
            "Cr": 5.4829,
            "Fe": 1.4745,
            "Ni": 12.3821,
            "Total": "30.0053",
            "V": 1.3435
         }
      },
      "Sample ID": {
         "Prod. Batch": "A",
         "Production Location & Physical Sample Number": "T01",
         "Unique Code": "AAB06",
         "VAM or DED": "VAM",
         "Year & Month": "2211"
      }
   }
}
None
here
{
   "cartaMetadata": {
      "schemaUsed": "vam-processing-details-v1.json",
      "updated": "2023-01-19 20:47:54.308769"
   },
   "data": {
      "Forging": {
         "Ingot Condition": {
            "Soak Time": 30,
            "Temperature": 1150
         },
         "Ingot Dimensions After": {
            "Length": 44.5,
            "Thickness": 4.3,
            "Thickness Reduction": -62.6,
            "Width": 26
         },
         "Ingot Dimensions Before": {
            "Length": 36.4,
            "Thickness": 11.5,
            "Width": 14.4
         },
         "Maximum Load": [
            {
               "Maximum Load Step": 78.72
            }
         ],
         "Press Temperature": 387,
         "Process Overview": {
            "Completed By": "Robert & Michael",
            "Finish Date": "2022-11-09",
            "Start Date": "2022-11-08",
            "Time Spent": 7
         }
      },
      "Homogenization": {
         "Process Overview": {
            "Completed By": "Michael",
            "Finish Date": "2022-11-09",
            "Start Date": "2022-11-05",
            "Time Spent": 6
         },
         "Purging Sequence Pressure": {
            "1": 4.4e-05,
            "2": 3.7e-05,
            "3": 1.8e-05,
            "4": ""
         },
         "Thermal Conditions": {
            "Atmosphere": "Ar",
            "Cooling Rate": "FC",
            "Duration": 24,
            "Pressure": 5,
            "Temperature": 1150
         }
      },
      "Sample ID": {
         "Prod. Batch": "A",
         "Production Location & Physical Sample Number": "T01",
         "Unique Code": "AAB07",
         "VAM or DED": "VAM",
         "Year & Month": "2211"
      }
   }
}
None
{
   "cartaMetadata": {
      "schemaUsed": "vam-synthesis-details-v1.json",
      "updated": "2023-01-19 17:52:40.075599"
   },
   "data": {
      "Arc Melting": {
         " ": {
            "Completed By": "Daniel",
            "Finish Date": "2022-11-05",
            "Start Date": "2022-11-03",
            "Time Spent": 3
         },
         "  ": {
            "Argon Pressure": "850-900",
            "Diffusion": "Before Each Melt",
            "Ingot Location": 11,
            "Initial Purging Times": 3,
            "Vacuum Before Melt": 5e-05
         },
         "   ": {
            "Final Ingot Mass": 29.9999,
            "Mass Loss": 0.02
         },
         "3 Part Sections": {
            "1": 90,
            "2": 90,
            "3": 110
         },
         "Full Ingot": {
            "1": 110,
            "2": 145,
            "3": 145,
            "4": 145,
            "5": 145,
            "6": 145,
            "7": 175
         }
      },
      "Material Preparation": {
         "": {
            "Completed By": "Wenle & Daniel",
            "Finish Date": "2022-11-04",
            "Start Date": "2022-11-03",
            "Time Spent": 6
         },
         "Target Mass": {
            "Al": 0,
            "Co": 12.436,
            "Cr": 4.1145,
            "Fe": 1.473,
            "Ni": 9.289,
            "Total": "29.9999",
            "V": 2.6874
         },
         "Weighed Mass": {
            "Al": 0,
            "Co": 12.438,
            "Cr": 4.1158,
            "Fe": 1.4735,
            "Ni": 9.2879,
            "Total": "30.0055",
            "V": 2.6903
         }
      },
      "Sample ID": {
         "Prod. Batch": "A",
         "Production Location & Physical Sample Number": "T01",
         "Unique Code": "AAB07",
         "VAM or DED": "VAM",
         "Year & Month": "2211"
      }
   }
}
None
here
{
   "cartaMetadata": {
      "schemaUsed": "vam-processing-details-v1.json",
      "updated": "2023-01-19 20:48:42.038372"
   },
   "data": {
      "Forging": {
         "Ingot Condition": {
            "Soak Time": 30,
            "Temperature": 1150
         },
         "Ingot Dimensions After": {
            "Length": 45.9,
            "Thickness": 4,
            "Thickness Reduction": -63,
            "Width": 26.7
         },
         "Ingot Dimensions Before": {
            "Length": 37.2,
            "Thickness": 10.9,
            "Width": 14.4
         },
         "Maximum Load": [
            {
               "Maximum Load Step": 68.68
            }
         ],
         "Press Temperature": 393,
         "Process Overview": {
            "Completed By": "Robert & Michael",
            "Finish Date": "2022-11-09",
            "Start Date": "2022-11-08",
            "Time Spent": 7
         }
      },
      "Homogenization": {
         "Process Overview": {
            "Completed By": "Michael",
            "Finish Date": "2022-11-09",
            "Start Date": "2022-11-05",
            "Time Spent": 6
         },
         "Purging Sequence Pressure": {
            "1": 4.4e-05,
            "2": 3.7e-05,
            "3": 1.8e-05,
            "4": ""
         },
         "Thermal Conditions": {
            "Atmosphere": "Ar",
            "Cooling Rate": "FC",
            "Duration": 24,
            "Pressure": 5,
            "Temperature": 1150
         }
      },
      "Sample ID": {
         "Prod. Batch": "A",
         "Production Location & Physical Sample Number": "T01",
         "Unique Code": "AAB08",
         "VAM or DED": "VAM",
         "Year & Month": "2211"
      }
   }
}
None
{
   "cartaMetadata": {
      "schemaUsed": "vam-synthesis-details-v1.json",
      "updated": "2023-01-19 17:55:15.246026"
   },
   "data": {
      "Arc Melting": {
         " ": {
            "Completed By": "Daniel",
            "Finish Date": "2022-11-05",
            "Start Date": "2022-11-03",
            "Time Spent": 3
         },
         "  ": {
            "Argon Pressure": "850-900",
            "Diffusion": "Before Each Melt",
            "Ingot Location": 12,
            "Initial Purging Times": 3,
            "Vacuum Before Melt": 5e-05
         },
         "   ": {
            "Final Ingot Mass": 29.9888,
            "Mass Loss": 0.03
         },
         "3 Part Sections": {
            "1": 90,
            "2": 90,
            "3": 110
         },
         "Full Ingot": {
            "1": 110,
            "2": 145,
            "3": 145,
            "4": 145,
            "5": 145,
            "6": 145,
            "7": 175
         }
      },
      "Material Preparation": {
         "": {
            "Completed By": "Wenle & Daniel",
            "Finish Date": "2022-11-04",
            "Start Date": "2022-11-03",
            "Time Spent": 6
         },
         "Target Mass": {
            "Al": 0,
            "Co": 1.5565,
            "Cr": 2.7466,
            "Fe": 8.8497,
            "Ni": 15.018,
            "Total": "29.5162",
            "V": 1.3454
         },
         "Weighed Mass": {
            "Al": 0,
            "Co": 1.5588,
            "Cr": 2.7446,
            "Fe": 8.8503,
            "Ni": 15.4997,
            "Total": "29.998300000000004",
            "V": 1.3449
         }
      },
      "Sample ID": {
         "Prod. Batch": "A",
         "Production Location & Physical Sample Number": "T01",
         "Unique Code": "AAB08",
         "VAM or DED": "VAM",
         "Year & Month": "2211"
      }
   }
}
None
here
{
   "cartaMetadata": {
      "schemaUsed": "vam-processing-details-v1.json",
      "updated": "2023-01-19 20:49:52.882220"
   },
   "data": {
      "Forging": {
         "Ingot Condition": {
            "Soak Time": 30,
            "Temperature": 1150
         },
         "Ingot Dimensions After": {
            "Length": 45.2,
            "Thickness": 3.9,
            "Thickness Reduction": -63.9,
            "Width": 27.1
         },
         "Ingot Dimensions Before": {
            "Length": 36.7,
            "Thickness": 10.9,
            "Width": 14.3
         },
         "Maximum Load": [
            {
               "Maximum Load Step": 66.18
            }
         ],
         "Press Temperature": 397,
         "Process Overview": {
            "Completed By": "Robert & Michael",
            "Finish Date": "2022-11-09",
            "Start Date": "2022-11-08",
            "Time Spent": 7
         }
      },
      "Homogenization": {
         "Process Overview": {
            "Completed By": "Michael",
            "Finish Date": "2022-11-09",
            "Start Date": "2022-11-05",
            "Time Spent": 6
         },
         "Purging Sequence Pressure": {
            "1": 4.2e-05,
            "2": 3.2e-05,
            "3": 2.1e-05,
            "4": ""
         },
         "Thermal Conditions": {
            "Atmosphere": "Ar",
            "Cooling Rate": "FC",
            "Duration": 24,
            "Pressure": 5,
            "Temperature": 1150
         }
      },
      "Sample ID": {
         "Prod. Batch": "A",
         "Production Location & Physical Sample Number": "T01",
         "Unique Code": "AAB09",
         "VAM or DED": "VAM",
         "Year & Month": "2211"
      }
   }
}
None
{
   "cartaMetadata": {
      "schemaUsed": "vam-synthesis-details-v1.json",
      "updated": "2023-01-19 17:56:26.687720"
   },
   "data": {
      "Arc Melting": {
         " ": {
            "Completed By": "Daniel",
            "Finish Date": "2022-11-05",
            "Start Date": "2022-11-03",
            "Time Spent": 3
         },
         "  ": {
            "Argon Pressure": "850-900",
            "Diffusion": "Before Each Melt",
            "Ingot Location": 3,
            "Initial Purging Times": 3,
            "Vacuum Before Melt": 5e-05
         },
         "   ": {
            "Final Ingot Mass": 29.9917,
            "Mass Loss": 0.04
         },
         "3 Part Sections": {
            "1": 90,
            "2": 90,
            "3": 110
         },
         "Full Ingot": {
            "1": 110,
            "2": 145,
            "3": 145,
            "4": 145,
            "5": 145,
            "6": 175,
            "7": 175
         }
      },
      "Material Preparation": {
         "": {
            "Completed By": "Wenle & Daniel",
            "Finish Date": "2022-11-04",
            "Start Date": "2022-11-03",
            "Time Spent": 6
         },
         "Target Mass": {
            "Al": 0,
            "Co": 9.2206,
            "Cr": 0,
            "Fe": 8.7374,
            "Ni": 10.7136,
            "Total": "29.999999999999996",
            "V": 1.3284
         },
         "Weighed Mass": {
            "Al": 0,
            "Co": 9.2193,
            "Cr": 0,
            "Fe": 8.7424,
            "Ni": 10.7134,
            "Total": "30.0045",
            "V": 1.3294
         }
      },
      "Sample ID": {
         "Prod. Batch": "A",
         "Production Location & Physical Sample Number": "T01",
         "Unique Code": "AAB09",
         "VAM or DED": "VAM",
         "Year & Month": "2211"
      }
   }
}
None
here
{
   "cartaMetadata": {
      "schemaUsed": "vam-processing-details-v1.json",
      "updated": "2023-01-19 20:50:44.515996"
   },
   "data": {
      "Forging": {
         "Ingot Condition": {
            "Soak Time": 30,
            "Temperature": 1150
         },
         "Ingot Dimensions After": {
            "Length": 45.7,
            "Thickness": 3.8,
            "Thickness Reduction": -66.2,
            "Width": 27.6
         },
         "Ingot Dimensions Before": {
            "Length": 36.4,
            "Thickness": 11.3,
            "Width": 14.5
         },
         "Maximum Load": [
            {
               "Maximum Load Step": 73.99
            }
         ],
         "Press Temperature": 398,
         "Process Overview": {
            "Completed By": "Robert & Michael",
            "Finish Date": "2022-11-09",
            "Start Date": "2022-11-08",
            "Time Spent": 7
         }
      },
      "Homogenization": {
         "Process Overview": {
            "Completed By": "Michael",
            "Finish Date": "2022-11-09",
            "Start Date": "2022-11-05",
            "Time Spent": 6
         },
         "Purging Sequence Pressure": {
            "1": 4.2e-05,
            "2": 3.2e-05,
            "3": 2.1e-05,
            "4": ""
         },
         "Thermal Conditions": {
            "Atmosphere": "Ar",
            "Cooling Rate": "FC",
            "Duration": 24,
            "Pressure": 5,
            "Temperature": 1150
         }
      },
      "Sample ID": {
         "Prod. Batch": "A",
         "Production Location & Physical Sample Number": "T01",
         "Unique Code": "AAB10",
         "VAM or DED": "VAM",
         "Year & Month": "2211"
      }
   }
}
None
{
   "cartaMetadata": {
      "schemaUsed": "vam-synthesis-details-v1.json",
      "updated": "2023-01-19 17:57:45.272266"
   },
   "data": {
      "Arc Melting": {
         " ": {
            "Completed By": "Daniel",
            "Finish Date": "2022-11-05",
            "Start Date": "2022-11-03",
            "Time Spent": 3
         },
         "  ": {
            "Argon Pressure": "850-900",
            "Diffusion": "Before Each Melt",
            "Ingot Location": 4,
            "Initial Purging Times": 3,
            "Vacuum Before Melt": 5e-05
         },
         "   ": {
            "Final Ingot Mass": 29.9624,
            "Mass Loss": 0.03
         },
         "3 Part Sections": {
            "1": 90,
            "2": 90,
            "3": 110
         },
         "Full Ingot": {
            "1": 110,
            "2": 145,
            "3": 145,
            "4": 175,
            "5": 145,
            "6": 175,
            "7": 175
         }
      },
      "Material Preparation": {
         "": {
            "Completed By": "Wenle & Daniel",
            "Finish Date": "2022-11-04",
            "Start Date": "2022-11-03",
            "Time Spent": 6
         },
         "Target Mass": {
            "Al": 0.7213,
            "Co": 6.302,
            "Cr": 1.3901,
            "Fe": 7.4647,
            "Ni": 14.1219,
            "Total": "30",
            "V": 0
         },
         "Weighed Mass": {
            "Al": 0.7212,
            "Co": 6.2997,
            "Cr": 1.3912,
            "Fe": 7.467,
            "Ni": 14.122,
            "Total": "30.0011",
            "V": 0
         }
      },
      "Sample ID": {
         "Prod. Batch": "A",
         "Production Location & Physical Sample Number": "T01",
         "Unique Code": "AAB10",
         "VAM or DED": "VAM",
         "Year & Month": "2211"
      }
   }
}
None
here
{
   "cartaMetadata": {
      "schemaUsed": "vam-processing-details-v1.json",
      "updated": "2023-01-19 20:51:34.794604"
   },
   "data": {
      "Forging": {
         "Ingot Condition": {
            "Soak Time": 30,
            "Temperature": 1150
         },
         "Ingot Dimensions After": {
            "Length": 45.9,
            "Thickness": 4.1,
            "Thickness Reduction": -67.3,
            "Width": 27.3
         },
         "Ingot Dimensions Before": {
            "Length": 36.3,
            "Thickness": 12.5,
            "Width": 14.3
         },
         "Maximum Load": [
            {
               "Maximum Load Step": 83.25
            }
         ],
         "Press Temperature": 399,
         "Process Overview": {
            "Completed By": "Robert & Michael",
            "Finish Date": "2022-11-09",
            "Start Date": "2022-11-08",
            "Time Spent": 7
         }
      },
      "Homogenization": {
         "Process Overview": {
            "Completed By": "Michael",
            "Finish Date": "2022-11-09",
            "Start Date": "2022-11-05",
            "Time Spent": 6
         },
         "Purging Sequence Pressure": {
            "1": 4.2e-05,
            "2": 3.2e-05,
            "3": 2.1e-05,
            "4": ""
         },
         "Thermal Conditions": {
            "Atmosphere": "Ar",
            "Cooling Rate": "FC",
            "Duration": 24,
            "Pressure": 5,
            "Temperature": 1150
         }
      },
      "Sample ID": {
         "Prod. Batch": "A",
         "Production Location & Physical Sample Number": "T01",
         "Unique Code": "AAB11",
         "VAM or DED": "VAM",
         "Year & Month": "2211"
      }
   }
}
None
{
   "cartaMetadata": {
      "schemaUsed": "vam-synthesis-details-v1.json",
      "updated": "2023-01-19 18:00:10.856143"
   },
   "data": {
      "Arc Melting": {
         " ": {
            "Completed By": "Daniel",
            "Finish Date": "2022-11-05",
            "Start Date": "2022-11-03",
            "Time Spent": 3
         },
         "  ": {
            "Argon Pressure": "850-900",
            "Diffusion": "Before Each Melt",
            "Ingot Location": 6,
            "Initial Purging Times": 3,
            "Vacuum Before Melt": 5e-05
         },
         "   ": {
            "Final Ingot Mass": 29.9799,
            "Mass Loss": 0.04
         },
         "3 Part Sections": {
            "1": 90,
            "2": 90,
            "3": 110
         },
         "Full Ingot": {
            "1": 110,
            "2": 145,
            "3": 145,
            "4": 175,
            "5": 175,
            "6": 175,
            "7": 175
         }
      },
      "Material Preparation": {
         "": {
            "Completed By": "Wenle & Daniel",
            "Finish Date": "2022-11-04",
            "Start Date": "2022-11-03",
            "Time Spent": 6
         },
         "Target Mass": {
            "Al": 0,
            "Co": 1.57,
            "Cr": 5.5407,
            "Fe": 2.9754,
            "Ni": 17.1996,
            "Total": "29.999900000000004",
            "V": 2.7142
         },
         "Weighed Mass": {
            "Al": 0,
            "Co": 1.5678,
            "Cr": 5.5385,
            "Fe": 2.9768,
            "Ni": 17.198,
            "Total": "29.992700000000003",
            "V": 2.7116
         }
      },
      "Sample ID": {
         "Prod. Batch": "A",
         "Production Location & Physical Sample Number": "T01",
         "Unique Code": "AAB11",
         "VAM or DED": "VAM",
         "Year & Month": "2211"
      }
   }
}
None
here
{
   "cartaMetadata": {
      "schemaUsed": "vam-processing-details-v1.json",
      "updated": "2023-01-19 20:52:21.618462"
   },
   "data": {
      "Forging": {
         "Ingot Condition": {
            "Soak Time": 30,
            "Temperature": 1150
         },
         "Ingot Dimensions After": {
            "Length": 46.2,
            "Thickness": 3.9,
            "Thickness Reduction": -66.1,
            "Width": 27.6
         },
         "Ingot Dimensions Before": {
            "Length": 37.3,
            "Thickness": 11.5,
            "Width": 14.1
         },
         "Maximum Load": [
            {
               "Maximum Load Step": 90.12
            }
         ],
         "Press Temperature": 394,
         "Process Overview": {
            "Completed By": "Robert & Michael",
            "Finish Date": "2022-11-09",
            "Start Date": "2022-11-08",
            "Time Spent": 7
         }
      },
      "Homogenization": {
         "Process Overview": {
            "Completed By": "Michael",
            "Finish Date": "2022-11-09",
            "Start Date": "2022-11-05",
            "Time Spent": 6
         },
         "Purging Sequence Pressure": {
            "1": 4.2e-05,
            "2": 3.2e-05,
            "3": 2.1e-05,
            "4": ""
         },
         "Thermal Conditions": {
            "Atmosphere": "Ar",
            "Cooling Rate": "FC",
            "Duration": 24,
            "Pressure": 5,
            "Temperature": 1150
         }
      },
      "Sample ID": {
         "Prod. Batch": "A",
         "Production Location & Physical Sample Number": "T01",
         "Unique Code": "AAB12",
         "VAM or DED": "VAM",
         "Year & Month": "2211"
      }
   }
}
None
{
   "cartaMetadata": {
      "schemaUsed": "vam-synthesis-details-v1.json",
      "updated": "2023-01-19 18:01:38.156624"
   },
   "data": {
      "Arc Melting": {
         " ": {
            "Completed By": "Daniel",
            "Finish Date": "2022-11-05",
            "Start Date": "2022-11-03",
            "Time Spent": 3
         },
         "  ": {
            "Argon Pressure": "850-900",
            "Diffusion": "Before Each Melt",
            "Ingot Location": 7,
            "Initial Purging Times": 3,
            "Vacuum Before Melt": 5e-05
         },
         "   ": {
            "Final Ingot Mass": 30.0002,
            "Mass Loss": -0.02
         },
         "3 Part Sections": {
            "1": 90,
            "2": 90,
            "3": 110
         },
         "Full Ingot": {
            "1": 110,
            "2": 145,
            "3": 145,
            "4": 175,
            "5": 175,
            "6": 175,
            "7": 175
         }
      },
      "Material Preparation": {
         "": {
            "Completed By": "Wenle & Daniel",
            "Finish Date": "2022-11-04",
            "Start Date": "2022-11-03",
            "Time Spent": 6
         },
         "Target Mass": {
            "Al": 0,
            "Co": 4.7126,
            "Cr": 1.386,
            "Fe": 5.9542,
            "Ni": 12.5158,
            "Total": "30",
            "V": 5.4314
         },
         "Weighed Mass": {
            "Al": 0,
            "Co": 4.713,
            "Cr": 1.3873,
            "Fe": 5.952,
            "Ni": 12.5117,
            "Total": "29.9935",
            "V": 5.4295
         }
      },
      "Sample ID": {
         "Prod. Batch": "A",
         "Production Location & Physical Sample Number": "T01",
         "Unique Code": "AAB12",
         "VAM or DED": "VAM",
         "Year & Month": "2211"
      }
   }
}
None
here
{
   "cartaMetadata": {
      "schemaUsed": "vam-processing-details-v1.json",
      "updated": "2023-01-19 20:53:17.415302"
   },
   "data": {
      "Forging": {
         "Ingot Condition": {
            "Soak Time": 30,
            "Temperature": 1150
         },
         "Ingot Dimensions After": {
            "Length": 44.2,
            "Thickness": 3.8,
            "Thickness Reduction": -66,
            "Width": 28.8
         },
         "Ingot Dimensions Before": {
            "Length": 36.7,
            "Thickness": 11.2,
            "Width": 14.4
         },
         "Maximum Load": [
            {
               "Maximum Load Step": 75.72
            }
         ],
         "Press Temperature": 396,
         "Process Overview": {
            "Completed By": "Robert & Michael",
            "Finish Date": "2022-11-09",
            "Start Date": "2022-11-08",
            "Time Spent": 7
         }
      },
      "Homogenization": {
         "Process Overview": {
            "Completed By": "Michael",
            "Finish Date": "2022-11-09",
            "Start Date": "2022-11-05",
            "Time Spent": 6
         },
         "Purging Sequence Pressure": {
            "1": 4.2e-05,
            "2": 3.2e-05,
            "3": 2.1e-05,
            "4": ""
         },
         "Thermal Conditions": {
            "Atmosphere": "Ar",
            "Cooling Rate": "FC",
            "Duration": 24,
            "Pressure": 5,
            "Temperature": 1150
         }
      },
      "Sample ID": {
         "Prod. Batch": "A",
         "Production Location & Physical Sample Number": "T01",
         "Unique Code": "AAB13",
         "VAM or DED": "VAM",
         "Year & Month": "2211"
      }
   }
}
None
{
   "cartaMetadata": {
      "schemaUsed": "vam-synthesis-details-v1.json",
      "updated": "2023-01-19 18:02:58.198343"
   },
   "data": {
      "Arc Melting": {
         " ": {
            "Completed By": "Daniel",
            "Finish Date": "2022-11-05",
            "Start Date": "2022-11-03",
            "Time Spent": 3
         },
         "  ": {
            "Argon Pressure": "850-900",
            "Diffusion": "Before Each Melt",
            "Ingot Location": 8,
            "Initial Purging Times": 3,
            "Vacuum Before Melt": 5e-05
         },
         "   ": {
            "Final Ingot Mass": 29.9439,
            "Mass Loss": 0.14
         },
         "3 Part Sections": {
            "1": 90,
            "2": 90,
            "3": 110
         },
         "Full Ingot": {
            "1": 110,
            "2": 145,
            "3": 145,
            "4": 145,
            "5": 145,
            "6": 175,
            "7": 175
         }
      },
      "Material Preparation": {
         "": {
            "Completed By": "Wenle & Daniel",
