Repository: openmsi/openmsimodel

# openmsimodel
[! [PyPI](https://img.shields.io/pypi/v/openmsimodel)](https://pypi.org/project/openmsimodel/) [License](https://img.shields.io/github/license/openmsi/openmsimodel) 
OpenMSIModel uses the GEMD (Graphical Expression of Material Data) format to interact with generalized laboratory, analysis, and computational materials data.
It allows to structure real scientific workflows into meaningful data structures, model them in graph and relational databases, explore on interactive graphical interfaces, and build long-term, shareable assets stores.

Available on PyPI at https://pypi.org/project/openmsimodel and GitHub at https://github.com/openmsi/openmsimodel

File: workflow/test.txt (part 3 of 3)
{
            "Finish Date": "2022-11-04",
            "Start Date": "2022-11-03",
            "Time Spent": 6
         },
         "Target Mass": {
            "Al": 0.7298,
            "Co": 1.5941,
            "Cr": 2.813,
            "Fe": 10.5742,
            "Ni": 14.2888,
            "Total": "29.9999",
            "V": 0
         },
         "Weighed Mass": {
            "Al": 0.7289,
            "Co": 1.5957,
            "Cr": 2.8171,
            "Fe": 10.5705,
            "Ni": 14.289,
            "Total": "30.001199999999997",
            "V": 0
         }
      },
      "Sample ID": {
         "Prod. Batch": "A",
         "Production Location & Physical Sample Number": "T01",
         "Unique Code": "AAB13",
         "VAM or DED": "VAM",
         "Year & Month": "2211"
      }
   }
}
None
here
{
   "cartaMetadata": {
      "schemaUsed": "vam-processing-details-v1.json",
      "updated": "2023-01-19 20:54:05.564032"
   },
   "data": {
      "Forging": {
         "Ingot Condition": {
            "Soak Time": 30,
            "Temperature": 1150
         },
         "Ingot Dimensions After": {
            "Length": 46.8,
            "Thickness": 3.9,
            "Thickness Reduction": -65.5,
            "Width": 29.4
         },
         "Ingot Dimensions Before": {
            "Length": 36.4,
            "Thickness": 11.2,
            "Width": 14.3
         },
         "Maximum Load": [
            {
               "Maximum Load Step": 77.28
            }
         ],
         "Press Temperature": 397,
         "Process Overview": {
            "Completed By": "Robert & Michael",
            "Finish Date": "2022-11-09",
            "Start Date": "2022-11-08",
            "Time Spent": 7
         }
      },
      "Homogenization": {
         "Process Overview": {
            "Completed By": "Michael",
            "Finish Date": "2022-11-09",
            "Start Date": "2022-11-05",
            "Time Spent": 6
         },
         "Purging Sequence Pressure": {
            "1": 4.2e-05,
            "2": 3.2e-05,
            "3": 2.1e-05,
            "4": ""
         },
         "Thermal Conditions": {
            "Atmosphere": "Ar",
            "Cooling Rate": "FC",
            "Duration": 24,
            "Pressure": 5,
            "Temperature": 1150
         }
      },
      "Sample ID": {
         "Prod. Batch": "A",
         "Production Location & Physical Sample Number": "T01",
         "Unique Code": "AAB14",
         "VAM or DED": "VAM",
         "Year & Month": "2211"
      }
   }
}
None
{
   "cartaMetadata": {
      "schemaUsed": "vam-synthesis-details-v1.json",
      "updated": "2023-01-19 18:04:27.461776"
   },
   "data": {
      "Arc Melting": {
         " ": {
            "Completed By": "Daniel",
            "Finish Date": "2022-11-05",
            "Start Date": "2022-11-03",
            "Time Spent": 3
         },
         "  ": {
            "Argon Pressure": "850-900",
            "Diffusion": "Before Each Melt",
            "Ingot Location": 10,
            "Initial Purging Times": 3,
            "Vacuum Before Melt": 5e-05
         },
         "   ": {
            "Final Ingot Mass": 29.9344,
            "Mass Loss": 0.15
         },
         "3 Part Sections": {
            "1": 90,
            "2": 90,
            "3": 110
         },
         "Full Ingot": {
            "1": 110,
            "2": 145,
            "3": 145,
            "4": 145,
            "5": 145,
            "6": 175,
            "7": 175
         }
      },
      "Material Preparation": {
         "": {
            "Completed By": "Wenle & Daniel",
            "Finish Date": "2022-11-04",
            "Start Date": "2022-11-03",
            "Time Spent": 6
         },
         "Target Mass": {
            "Al": 0.7241,
            "Co": 3.1634,
            "Cr": 0,
            "Fe": 8.9928,
            "Ni": 15.7525,
            "Total": "30",
            "V": 1.3672
         },
         "Weighed Mass": {
            "Al": 0.7231,
            "Co": 3.1643,
            "Cr": 0,
            "Fe": 8.99,
            "Ni": 15.7505,
            "Total": "29.9941",
            "V": 1.3662
         }
      },
      "Sample ID": {
         "Prod. Batch": "A",
         "Production Location & Physical Sample Number": "T01",
         "Unique Code": "AAB14",
         "VAM or DED": "VAM",
         "Year & Month": "2211"
      }
   }
}
None
here
{
   "cartaMetadata": {
      "schemaUsed": "vam-processing-details-v1.json",
      "updated": "2023-01-19 20:55:00.902001"
   },
   "data": {
      "Forging": {
         "Ingot Condition": {
            "Soak Time": 30,
            "Temperature": 1150
         },
         "Ingot Dimensions After": {
            "Length": 46.8,
            "Thickness": 3.9,
            "Thickness Reduction": -65.2,
            "Width": 28.8
         },
         "Ingot Dimensions Before": {
            "Length": 36.9,
            "Thickness": 11.2,
            "Width": 14.4
         },
         "Maximum Load": [
            {
               "Maximum Load Step": 81.32
            }
         ],
         "Press Temperature": 398,
         "Process Overview": {
            "Completed By": "Robert & Michael",
            "Finish Date": "2022-11-09",
            "Start Date": "2022-11-08",
            "Time Spent": 7
         }
      },
      "Homogenization": {
         "Process Overview": {
            "Completed By": "Michael",
            "Finish Date": "2022-11-09",
            "Start Date": "2022-11-05",
            "Time Spent": 6
         },
         "Purging Sequence Pressure": {
            "1": 4.2e-05,
            "2": 3.2e-05,
            "3": 2.1e-05,
            "4": ""
         },
         "Thermal Conditions": {
            "Atmosphere": "Ar",
            "Cooling Rate": "FC",
            "Duration": 24,
            "Pressure": 5,
            "Temperature": 1150
         }
      },
      "Sample ID": {
         "Prod. Batch": "A",
         "Production Location & Physical Sample Number": "T01",
         "Unique Code": "AAB15",
         "VAM or DED": "VAM",
         "Year & Month": "2211"
      }
   }
}
None
{
   "cartaMetadata": {
      "schemaUsed": "vam-synthesis-details-v1.json",
      "updated": "2023-01-19 18:05:59.341031"
   },
   "data": {
      "Arc Melting": {
         " ": {
            "Completed By": "Daniel",
            "Finish Date": "2022-11-05",
            "Start Date": "2022-11-03",
            "Time Spent": 3
         },
         "  ": {
            "Argon Pressure": "850-900",
            "Diffusion": "Before Each Melt",
            "Ingot Location": 11,
            "Initial Purging Times": 3,
            "Vacuum Before Melt": 5e-05
         },
         "   ": {
            "Final Ingot Mass": 29.959,
            "Mass Loss": 0.08
         },
         "3 Part Sections": {
            "1": 90,
            "2": 90,
            "3": 110
         },
         "Full Ingot": {
            "1": 110,
            "2": 145,
            "3": 145,
            "4": 145,
            "5": 145,
            "6": 175,
            "7": 175
         }
      },
      "Material Preparation": {
         "": {
            "Completed By": "Wenle & Daniel",
            "Finish Date": "2022-11-04",
            "Start Date": "2022-11-03",
            "Time Spent": 6
         },
         "Target Mass": {
            "Al": 0.7293,
            "Co": 1.593,
            "Cr": 2.811,
            "Fe": 6.0381,
            "Ni": 17.4517,
            "Total": "30.000099999999996",
            "V": 1.377
         },
         "Weighed Mass": {
            "Al": 0.7287,
            "Co": 1.5917,
            "Cr": 2.812,
            "Fe": 6.0327,
            "Ni": 17.4545,
            "Total": "29.996100000000002",
            "V": 1.3765
         }
      },
      "Sample ID": {
         "Prod. Batch": "A",
         "Production Location & Physical Sample Number": "T01",
         "Unique Code": "AAB15",
         "VAM or DED": "VAM",
         "Year & Month": "2211"
      }
   }
}
None
here
{
   "cartaMetadata": {
      "schemaUsed": "vam-processing-details-v1.json",
      "updated": "2023-01-19 20:55:54.555306"
   },
   "data": {
      "Forging": {
         "Ingot Condition": {
            "Soak Time": 30,
            "Temperature": 1150
         },
         "Ingot Dimensions After": {
            "Length": 47.3,
            "Thickness": 4,
            "Thickness Reduction": -64,
            "Width": 28.1
         },
         "Ingot Dimensions Before": {
            "Length": 37.6,
            "Thickness": 11.2,
            "Width": 14.5
         },
         "Maximum Load": [
            {
               "Maximum Load Step": 85.32
            }
         ],
         "Press Temperature": 398,
         "Process Overview": {
            "Completed By": "Robert & Michael",
            "Finish Date": "2022-11-09",
            "Start Date": "2022-11-08",
            "Time Spent": 7
         }
      },
      "Homogenization": {
         "Process Overview": {
            "Completed By": "Michael",
            "Finish Date": "2022-11-09",
            "Start Date": "2022-11-05",
            "Time Spent": 6
         },
         "Purging Sequence Pressure": {
            "1": 4.2e-05,
            "2": 3.2e-05,
            "3": 2.1e-05,
            "4": ""
         },
         "Thermal Conditions": {
            "Atmosphere": "Ar",
            "Cooling Rate": "FC",
            "Duration": 24,
            "Pressure": 5,
            "Temperature": 1150
         }
      },
      "Sample ID": {
         "Prod. Batch": "A",
         "Production Location & Physical Sample Number": "T01",
         "Unique Code": "AAB16",
         "VAM or DED": "VAM",
         "Year & Month": "2211"
      }
   }
}
None
{
   "cartaMetadata": {
      "schemaUsed": "vam-synthesis-details-v1.json",
      "updated": "2023-01-19 18:07:10.015374"
   },
   "data": {
      "Arc Melting": {
         " ": {
            "Completed By": "Daniel",
            "Finish Date": "2022-11-05",
            "Start Date": "2022-11-03",
            "Time Spent": 3
         },
         "  ": {
            "Argon Pressure": "850-900",
            "Diffusion": "Before Each Melt",
            "Ingot Location": 12,
            "Initial Purging Times": 3,
            "Vacuum Before Melt": 5e-05
         },
         "   ": {
            "Final Ingot Mass": 29.9817,
            "Mass Loss": 0.05
         },
         "3 Part Sections": {
            "1": 90,
            "2": 90,
            "3": 110
         },
         "Full Ingot": {
            "1": 110,
            "2": 145,
            "3": 145,
            "4": 145,
            "5": 145,
            "6": 175,
            "7": 175
         }
      },
      "Material Preparation": {
         "": {
            "Completed By": "Wenle & Daniel",
            "Finish Date": "2022-11-04",
            "Start Date": "2022-11-03",
            "Time Spent": 6
         },
         "Target Mass": {
            "Al": 2.2686,
            "Co": 1.6517,
            "Cr": 0,
            "Fe": 4.6954,
            "Ni": 21.3844,
            "Total": "30.000099999999996",
            "V": 0
         },
         "Weighed Mass": {
            "Al": 2.2652,
            "Co": 1.6539,
            "Cr": 0,
            "Fe": 4.6979,
            "Ni": 21.3874,
            "Total": "30.0044",
            "V": 0
         }
      },
      "Sample ID": {
         "Prod. Batch": "A",
         "Production Location & Physical Sample Number": "T01",
         "Unique Code": "AAB16",
         "VAM or DED": "VAM",
         "Year & Month": "2211"
      }
   }
}
None
